Repository: Jacalv01/redseal-ready

# RedSeal Ready

iOS app that helps Alberta welder apprentices pass their Period 1, 2, 3 exams and the national Red Seal (Interprovincial) exam.

## Structure

- `CURRICULUM_SPINE.md` — the master spec (source of truth for scope and content rules)
- `research/` — authoritative source PDFs (AIT, Red Seal, CWB, etc.) and extracted text
- `pipeline/` — content extraction and generation scripts
- `content/` — structured curriculum data (JSON) + written lessons (Markdown)
  - `ait-curriculum.json` — full Alberta AIT Welder curriculum (P1/P2/P3, 68 topics, 263 objectives)
  - `red-seal-rsos.json` — full Red Seal Occupational Standard (16 tasks, 60 sub-tasks, 585 criteria)
- `assets/` — diagrams (SVG), images, etc.
- `app/` — iOS Swift/SwiftUI app source (starts Phase 3)

## Content rules (locked)

Every technical claim in the app MUST have an inline citation from one of the allowed sources listed in `CURRICULUM_SPINE.md` §9.

## Status

- ✅ Phase 1: Research + curriculum spine
- 🚧 Phase 2: Content generation (in progress)
- ⏸️  Phase 3: iOS app build
- ⏸️  Phase 4: App Store submission

File: content/period1/section1/topic-e-welding-safety.md
---
id: p1-s1-e
period: 1
section: 1
section_title: Foundational Skills, Safety and Procedures
topic_letter: E
topic_title: Welding Safety
hours: 3
weight_pct: 1
outcome: >
  Upon successful completion, learners will be able to apply safe work practices during
  welding and cutting operations to identify hazards, select and use PPE, apply controls
  for welding fumes and gases, use electrical safety precautions, and follow procedures
  for work in confined spaces or potentially dangerous enclosures.
objectives:
  - Identify hazards for welding and cutting operations.
  - Identify the use of personal protective equipment for welding and cutting operations.
  - Explain the hazards and controls involved with welding fumes and gases.
  - Explain the effects of electricity and precautions used to prevent injury.
  - Describe the procedure for welding or cutting in confined spaces or potentially dangerous enclosures.
red_seal_mapping:
  - A-3.01 (Performs hazard assessments)
  - A-3.02 (Participates in emergency response activities)
  - A-3.03 (Prevents and responds to fires)
citations:
  - source: CSA W117.2 — Safety in Welding, Cutting, and Allied Processes (2019)
    ref: Clause 5 (fumes and gases), Clause 6 (electrical safety), Clause 10 (confined spaces)
    url: https://www.csagroup.org/store/product/CSA%20W117.2%3A19/
  - source: Alberta OHS Code 2023, Part 4 (Chemical Hazards) and Part 5 (Confined Spaces)
    ref: Part 4 s.22–36 (airborne contaminants); Part 5 s.42–75 (confined space procedures)
    url: https://open.alberta.ca/publications/occupational-health-and-safety-code
  - source: CSA Z94.3 — Eye and Face Protectors (2020)
    ref: Table 1 (filter shade selection by process and amperage)
    url: https://www.csagroup.org/store/product/CSA%20Z94.3%3A20/
  - source: Red Seal Occupational Standard — Welder (2024), Block A, Task A-3
    ref: Sub-tasks A-3.01–A-3.03 performance criteria (hazard recognition, PPE selection, confined space)
    url: https://red-seal.ca/_conf/assets/custom/docms/welder/rsos-eng.pdf
  - source: Lincoln Electric — Welding Safety and Health (public)
    ref: Welding fumes and gases guide; electrical safety
    url: https://www.lincolnelectric.com/en/support/welding-safety
  - source: AIT Welder Curriculum Guide 012 (2026), Period 1 Section 1 Topic E
    ref: pp. 19–21
    url: https://tradesecrets.alberta.ca/SOURCES/PDFS/CURRICULUM_GUIDES/012_OUTLINE.PDF
---

# Welding Safety

The welding arc doesn't care if you're a first-day apprentice or a 20-year journeyperson — UV radiation, toxic fumes, electric shock, and confined space asphyxiation kill without bias. Understanding the hazards and controls isn't a box to tick; it's how you make it to retirement.

---

## Hazards in welding and cutting operations

Every time you strike an arc or light a torch, you're working around multiple simultaneous hazards:

| Hazard | Mechanism | Affected area |
|---|---|---|
| UV/IR radiation | Arc emits intense ultraviolet and infrared — arc flash burns corneas and skin | Eyes, face, exposed skin |
| Electric shock | Arc welders operate at high amperages with potentially hazardous open circuit voltages | Heart, muscles, skin |
| Fumes and gases | Metal vapours (manganese, chromium, nickel, lead), shielding gas displaces O₂ | Lungs, nervous system |
| Fire/explosion | Sparks travel up to 10 m; hot metal and ignition sources interact | Surrounding area |
| Noise | Grinding, arc gouging, plasma cutting exceed 85 dBA | Hearing |
| Falls | Working elevated on plate, scaffolding, ladders while welding | Whole body |
| Heat stress | FR clothing + arc heat + summer temps | Cardiovascular system |
| Crush/pinch | Material handling, positioning jigs | Hands, fingers |

---

## PPE selection for welding and cutting

### Eye and face protection — the most critical

The welding arc emits radiation across the UV, visible, and IR spectrum. Without the correct filter shade, a welder suffers **photokeratitis** (arc eye / welder's flash) — essentially a sunburn on the corneas — within minutes, with symptoms appearing 6–12 hours later.[^3]

**Filter shade selection (CSA Z94.3):**[^3]

| Process | Typical current range | Minimum shade | Recommended shade |
|---|---|---|---|
| SMAW (Stick) | 75–200 A | 10 | 11–12 |
| SMAW (Stick) | 200–400 A | 12 | 12–13 |
| GMAW/FCAW | 60–160 A | 10 | 11 |
| GMAW/FCAW | 160–250 A | 10 | 12 |
| GMAW/FCAW | 250–500 A | 10 | 14 |
| GTAW | < 50 A | 8 | 10 |
| GTAW | 50–150 A | 8 | 12 |
| GTAW | 150–500 A | 10 | 14 |
| Plasma cutting (PAC) | 300–400 A | 8 | 9 |
| Oxyfuel cutting | n/a (no arc) | 3–4 | 5 (goggles required) |
| Carbon arc gouging | 150–500+ A | 14 | 14 |

**Adjacent workers** (helpers, grinders working nearby) must also be protected from arc flash — use welding screens/curtains (opaque or filter-tinted) to block stray arc radiation.[^1]

**Auto-darkening helmets:** allowed and widely used. They must darken before the arc starts — the switch-on time must be **≤ 1/3 500 second (< 0.3 ms)** for it to be safe. Cheap auto-dark helmets with sluggish response times cause arc eye even though they look like they work.[^3]

### Body protection

- **Clothing:** flame-resistant (FR) — wool, leather, or purpose-made FR cotton. No synthetic fibres (polyester, nylon) — they melt onto skin. Roll down sleeves; do not leave collar open — spatter burns heal slowly.
- **Leather gloves:** required for SMAW, GMAW, FCAW, and all cutting. For GTAW, lighter gloves allow better torch feel — but still leather.
- **Leather apron or jacket:** for overhead work or heavy position welding where spatter falls onto you.
- **Safety footwear:** CSA Z195 Grade 1 (green triangle) — steel-toed, puncture-resistant. No running shoes, no sneakers, no open toes.
- **Hearing protection:** required when ambient noise exceeds **85 dBA**. Angle grinding is typically 95–105 dBA — hearing protection every time, no exceptions.[^2]

## Diagram
*(SVG to be added: `assets/diagrams/p1-s1-e-ppe-welder.svg` — full-body outline of a welder showing each PPE item labeled: auto-darkening helmet, FR jacket, leather gloves, leather apron, steel-toed boots, hearing protection, and a respiratory protection option)*

---

## Welding fumes and gases — hazards and controls

Welding fumes are a complex mixture of metal oxides, silicates, and fluorides from the electrode, flux coating, base metal, and coatings. The specific hazards depend on what's being welded.[^1]

### Common hazardous fume components

| Fume/gas | Source | Health effect |
|---|---|---|
| **Manganese (Mn)** | Most steel electrodes (E7018, GMAW wire) | Cumulative neurotoxin — causes Parkinson's-like symptoms (manganism) with chronic overexposure |
| **Hexavalent chromium Cr(VI)** | Stainless steel welding (304, 316) | Confirmed human carcinogen — lung cancer; airway sensitizer |
| **Nickel compounds** | Stainless steel, Inconel | Probable carcinogen — respiratory tract |
| **Lead fumes** | Welding/cutting leaded steel, leaded paint | CNS damage, reproductive toxin |
| **Ozone (O₃)** | Generated by UV from GMAW/GTAW arcs | Pulmonary irritant — worse in confined spaces |
| **Nitrogen oxides (NOₓ)** | Any high-temperature arc process | Pulmonary edema (delayed onset — can be fatal) |
| **Carbon monoxide (CO)** | Incomplete combustion; CO₂ shielding gas at high heat | Asphyxiant — binds hemoglobin, prevents O₂ transport |

### Controls — hierarchy

Follow the **hierarchy of controls** — don't jump straight to respirators as the only solution:[^2]

1. **Elimination:** don't weld coated, galvanized, or painted metal without stripping the coating first in a ventilated area.
2. **Substitution:** use a lower-fume-generating process where possible (e.g., GTAW produces fewer fumes than SMAW for the same joint).
3. **Engineering controls:** local exhaust ventilation (LEV) — fume extraction guns (GMAW) or fixed extraction hoods positioned within 150–300 mm of the arc. General shop ventilation (at least 2,000 m³ of air per kg of electrode consumed, per ACGIH guideline — check your local OHS code requirements).
4. **Administrative controls:** keep your head out of the fume plume. The plume rises directly above the arc — tilt your head slightly to the side, or work cross-handed. Rotate workers to limit exposure time.
5. **PPE (last line):** air-purifying respirators (N95/P100 for particulate, appropriate cartridges for acid gases/organics) or supplied air when LEV is not feasible. For stainless or hexavalent chromium work, respiratory protection is typically mandatory regardless of ventilation.[^2]

**Rule of thumb:** if you can smell the fume, the controls are failing — the nose detects welding fumes at concentrations well below some OELs, but above zero is still above zero.

---

## Electrical safety

### The physics of electric shock

At welding amperages and voltages, electric shock can cause:[^1]

- **Ventricular fibrillation** (heart stops pumping in a coordinated way) — as little as **50 mA through the chest** can trigger V-fib; 100 mA is typically lethal if it crosses the heart.
- **Burns** — both entry and exit wounds, often severe.
- **Muscle tetany** — current locks muscles; a gripped electrode holder cannot be released (the victim cannot let go).

Common welding machine open-circuit voltages:
- DC SMAW: **40–80 V OCV** (Open Circuit Voltage)
- AC SMAW: **50–90 V OCV**
- GMAW: **15–35 V OCV**
- GTAW: **60–80 V OCV (with HF start)**

These voltages are not "safe" — wet skin, contact with two live conductors, or ground faults create lethal conditions at these levels.[^1]

### Electrical safety precautions

1. **Inspect cables before every use** — cracked insulation, bare conductors, and damaged electrode holders are immediate remove-from-service conditions.
2. **Never wrap electrode cables around your body** — if the machine cycles or you slip, the cable can act as a conductor to ground through you.
3. **Keep the work return clamp close to the weld.** A long stray current path through structural steel, pipe runs, or building frames damages bearings, control boards, and other metallic components through stray current heating. Always clamp directly to the workpiece.[^1]
4. **Do not weld in wet or damp conditions** without elevated safety precautions — wet clothing reduces skin resistance dramatically, making lower voltages lethal.
5. **Do not change electrodes with bare hands** — use dry leather gloves. Never touch the bare stump of an electrode with bare fingers while the machine is on.
6. **Switch off machine before adjusting internals** — electrode holders, drive rolls, gas connections, terminal blocks. Machine off = safe. "Just quickly" is how accidents happen.
7. **Ground the workpiece** — the work return conductor must form a complete circuit. A floating workpiece with a single conductor is a shock hazard to anyone who touches the work and a second conductor simultaneously.
8. For GTAW with **high-frequency start (HF):** HF energy can arc through light gloves and affect implanted cardiac devices. Workers with pacemakers should consult their physician before working near HF start GTAW equipment.[^1]

---

## Confined space welding and cutting

### What is a confined space?

Alberta OHS Code Part 5 defines a confined space as an enclosed or partially enclosed space that:[^2]

1. Is large enough for a worker to enter and perform work
2. Has limited means of entry and exit
3. Is not designed for continuous worker occupancy

For welders: pipe systems, pressure vessels, tanks, manholes, boiler fireboxes, storage tanks, trenches more than 1.2 m deep, and many utility vaults qualify.

### Hazards specific to confined space welding

- **Oxygen-deficient atmosphere:** shielding gases (argon, CO₂) are heavier than air and displace oxygen in low-lying spaces. As little as **19.5% O₂** triggers mandatory entry procedures; below **16%** causes unconsciousness rapidly.
- **Flammable atmosphere:** residue from previous contents (hydrocarbons, solvents) can create explosive vapour concentrations. Hot work in such an atmosphere is prohibited until the space is cleaned, purged, and tested.
- **Toxic atmosphere:** fumes from coatings inside tanks, welding in galvanized or lead-painted vessels, organic residues from food tanks — all create toxic atmospheres in confined spaces.
- **Heat accumulation:** a confined space has little ventilation; arc heat and fume temperatures build rapidly, creating heat stress conditions.

### Confined space entry procedure[^2]

1. **Hazard identification:** What was in the space? What coatings are present? What gases could be present?
2. **Atmosphere testing:** Test oxygen (target: 20.9%, minimum 19.5%), LEL (must be <10% LEL before entry, <25% to continue work), and toxic gases (CO, H₂S) with a calibrated multi-gas monitor — **before** entering, and continuously during work.
3. **Hot work permit:** mandatory for all confined space hot work.
4. **Entry permit:** signed document listing the hazards, controls, atmospheric test results, entrant names, attendant name, and rescue plan.
5. **Attendant:** a trained standby person outside the confined space at all times workers are inside. The attendant does NOT enter to rescue — they alert emergency services.
6. **Retrieval system:** lifeline or tripod-and-winch for non-permit-required spaces; full rescue provisions for permit-required.
7. **Continuous forced-air ventilation:** introduce fresh air continuously during welding. The ventilation source must be clean-air (not boosted with oxygen — boosting with oxygen creates an oxygen-enriched atmosphere that makes everything flammable).
8. **Scheduled breaks:** exit the confined space periodically — fume accumulation accelerates faster than the worker often perceives.

> **Critical:** Never use oxygen to purge or "sweeten" a confined space. Oxygen-enriched atmospheres (above 23%) make clothing, grease, and cardboard spontaneously flammable. **Air only for ventilation.**[^1]

---

## Numbers you need to memorize

- **Arc eye (photokeratitis):** caused by UV exposure — symptoms appear **6–12 hours** after exposure
- **Auto-darkening helmet switch speed:** must be **< 0.3 ms (1/3 500 second)** to prevent arc eye[^3]
- **Minimum shade for SMAW 75–200 A:** Shade **10** (minimum), 11–12 recommended[^3]
- **Noise action level:** **85 dBA** — hearing protection required at or above this level[^2]
- **Lethal chest current:** approximately **50–100 mA** through the heart[^1]
- **Typical SMAW OCV:** 40–80 V DC; 50–90 V AC[^1]
- **Minimum O₂ for confined space entry:** **19.5%** (normal = 20.9%)[^2]
- **Maximum LEL for confined space hot work:** < **10% LEL** to enter; maintain < **25% LEL** during work[^2]
- **Confined space attendant rule:** one trained attendant **outside at all times** — does NOT enter to rescue[^2]
- **Oxygen never for ventilation:** above **23% O₂** = oxygen-enriched atmosphere — everything becomes a fire risk[^1]

---

## What the textbook doesn't tell you

**Arc eye severity is deceptive.** When you get flashed, you feel nothing for hours. By midnight, it feels like someone poured sand in your eyes and then shone a searchlight at them. Workers dismiss early flashes as minor — they're not. Cumulative UV exposure also increases long-term cataract risk.[^3]

**Your neck is the gap in your PPE.** Most welders cover their face with a helmet and put on gloves and boots, then forget that their neck is exposed and at face level with the arc when welding flat. A quick pulse of UV on an uncovered neck (open collar) burns exactly like arc eye on skin. Button up or flip your collar up before you start.

**The return clamp location matters electrically.** If you clamp the work return to the shop floor table and then weld on a piece of pipe that's only touching the table through paint, the return path may include building metalwork, creating stray current that erodes bearings in motors and instruments elsewhere in the shop. Clamp directly to the work being welded.[^1]

**CO from CO₂ shielding gas.** At the arc temperatures reached during GMAW, CO₂ dissociates: CO₂ → CO + O. The CO recombines after the arc in open air, but in confined spaces the CO concentration can reach hazardous levels. GMAW in confined spaces always requires CO monitoring — not just LEL and O₂.[^5]

---

## Key terms

- **Photokeratitis (arc eye / welder's flash):** UV burn of the cornea — same mechanism as snow blindness
- **Open circuit voltage (OCV):** the voltage between the electrode and work clamp when no arc is present; the idle voltage that a worker can be exposed to when changing electrodes
- **Ventricular fibrillation (V-fib):** chaotic, uncoordinated heart rhythm that stops effective pumping — the mechanism of death from electric shock through the chest
- **Confined space:** any enclosed or partially enclosed space with restricted entry/exit, not designed for continuous occupancy
- **Permit-required confined space:** a confined space that has one or more serious hazards (toxic/flammable atmosphere, engulfment, entrapment risk, or other recognized hazard)
- **LEL (Lower Explosive Limit):** minimum vapour concentration at which ignition can occur
- **Attendant:** trained person stationed outside a confined space while workers are inside
- **LEV (Local Exhaust Ventilation):** point-of-capture fume extraction — hoods, extraction guns, flexible ducts
- **OCV (Open Circuit Voltage):** see above
- **Hierarchy of controls:** elimination → substitution → engineering → administrative → PPE (in order of effectiveness)

---

## Common exam trap

- **Shade number vs current:** the shade number in CSA Z94.3 is the **minimum** — you can always use a darker shade, but never lighter. Distractors give the same shade for GMAW 160 A and SMAW 400 A (they're not the same — the heavy SMAW work needs shade 12–13).
- **Arc eye symptoms:** appear **6–12 hours later**, not immediately. Distractors say "immediately" or "within 1 hour."
- **Oxygen for ventilation:** wrong, always. "Oxygen makes the air fresher" is a classic distractor. Air only for ventilation in confined spaces.
- **OCV vs welding voltage:** OCV (idle) is typically higher than arc voltage. SMAW may have 70 V OCV but 20–30 V while actively welding. The higher OCV is the shock risk.
- **Attendant entering to rescue:** the attendant does **not** enter. They alert emergency services. Untrained rescuers entering confined spaces to rescue incapacitated workers is a leading cause of confined space fatalities.
- **19.5% vs 16% O₂:** Alberta OHS requires atmospheric testing before entry when O₂ could be below **19.5%** — this is the action threshold, not 16%. At 16%, a worker rapidly loses consciousness (that's the danger level, not the "time to get worried" level).

---

## Practice question preview

**Q:** During GMAW welding inside a steel tank, a welder's monitor alarms showing 17% O₂. What is the correct immediate action?

A) Continue welding while increasing the ventilation blower speed  
B) Don a supplied-air respirator and continue the task  
C) Exit the confined space immediately and do not re-enter until the atmosphere is retested and acceptable  
D) Switch from CO₂ shielding gas to argon to reduce gas accumulation  

**Correct: C**

**Explanation:** At 17% O₂, the atmosphere is oxygen-deficient below the 19.5% threshold required under Alberta OHS Code Part 5 for confined space work. The correct action is immediate exit — a worker cannot safely supply their own air using an air-purifying respirator (APR) in an oxygen-deficient atmosphere (APRs do not supply oxygen). Increasing ventilation or changing shielding gas are not immediate exit substitutes. Only supplied-air breathing apparatus (SCBA or airline) allows safe re-entry once conditions are confirmed, and only after the atmosphere is retested and shown to be within acceptable limits.

**Red Seal mapping:** A-3.01 (Performs hazard assessments — recognizes confined space atmosphere hazards)

---

[^1]: [CSA W117.2 — Safety in Welding, Cutting, and Allied Processes (2019)](https://www.csagroup.org/store/product/CSA%20W117.2%3A19/), Clause 5 (fumes/gases), Clause 6 (electrical safety — OCV values, shock mechanism, cable precautions), Clause 10 (confined space welding — oxygen enrichment prohibition, CO from CO₂ shielding gas)
[^2]: [Alberta OHS Code 2023](https://open.alberta.ca/publications/occupational-health-and-safety-code), Part 5 "Confined Spaces" (ss.42–75: entry permit, attendant, atmosphere testing thresholds — 19.5% O₂ minimum, <10% LEL for entry); Part 4 "Chemical Hazards" (airborne contaminants, LEV requirement); Part 16 "Noise" (85 dBA action level); hierarchy of controls per Part 2
[^3]: [CSA Z94.3 — Eye and Face Protectors (2020)](https://www.csagroup.org/store/product/CSA%20Z94.3%3A20/), Table 1 "Filter Shade Number Selection" by process and current range; auto-darkening helmet switching speed requirements (< 1/3500 s)
[^4]: [Red Seal Occupational Standard — Welder (2024)](https://red-seal.ca/_conf/assets/custom/docms/welder/rsos-eng.pdf), Block A, Task A-3 sub-tasks A-3.01–A-3.03 performance criteria
[^5]: [Lincoln Electric — Welding Safety and Health (public)](https://www.lincolnelectric.com/en/support/welding-safety), "Welding Fumes and Gases" section — CO generation from CO₂ shielding gas in confined areas, manganese and hexavalent chromium exposure information

File: content/period1/section3/topic-b-mild-steel-electrodes.md
---
id: p1-s3-b
period: 1
section: 3
section_title: Shielded Metal Arc Welding (SMAW)
topic_letter: B
topic_title: Mild Steel Electrodes
hours: 5
weight_pct: 2
outcome: >
  Upon successful completion, learners will be able to identify and select mild steel
  SMAW electrodes.
objectives:
  - Define the terms associated with SMAW electrodes.
  - Identify the CSA and AWS classification and specifications for SMAW electrodes.
  - Identify the types and functions of SMAW electrode coatings.
  - Describe the functions of the slag.
  - Describe care, handling and storage procedures for these electrodes.
  - Identify mild steel SMAW electrodes and their applications.
red_seal_mapping:
  - D-13.01 (Selects SMAW equipment and consumables)
  - D-13.03 (Sets operating parameters for SMAW equipment)
citations:
  - source: AWS A5.1 — Specification for Carbon Steel Electrodes for Shielded Metal Arc Welding (2012)
    ref: Full standard — classification system, all electrode designations, mechanical property requirements, coating types
    url: https://www.aws.org/standards/page/aws-a51
  - source: Lincoln Electric — Consumables Catalog / Electrode Selection Guide (public)
    ref: E6010, E6011, E6013, E7014, E7018, E7024 — polarity, positions, amperage tables, coating type
    url: https://www.lincolnelectric.com/en/products/consumables/smaw
  - source: Miller Electric — Stick Welding Electrode Guide (public)
    ref: Electrode classification, selection, storage, polarity reference
    url: https://www.millerwelds.com/resources/article-library/stick-smaw-welding-guide
  - source: Modern Welding (Bowditch, Goodheart-Willcox, latest edition)
    ref: Chapter 11 (SMAW Electrodes — classification, coatings, storage, applications)
    url: https://www.goodheartwillcox.com/products/modern-welding
  - source: AIT Welder Curriculum Guide 012 (2026), Period 1 Section 3 Topic B
    ref: pp. 109–122 (mild steel SMAW electrodes)
    url: https://tradesecrets.alberta.ca/SOURCES/PDFS/CURRICULUM_GUIDES/012_OUTLINE.PDF
---

# Mild Steel Electrodes

The electrode is the consumable at the centre of SMAW — it determines the mechanical properties of the weld, what positions you can weld in, what polarity you need, how the arc feels, and how you clean up afterward. Picking the wrong electrode for the job produces a weld that either fails inspection or requires expensive repair. This lesson gives you the knowledge to select correctly every time.

---

## AWS electrode classification system — how to read an electrode label

All SMAW electrodes for mild and low-alloy steel are classified per AWS A5.1.[^1] The classification appears on the electrode coating and the box — learn to read it.

### The E-XXXX system

**Format: E-XX(XX)-X**

| Position | Meaning | Example |
|---|---|---|
| **E** | Electrode (as opposed to R = rod for GTAW filler) | E in E7018 |
| **1st and 2nd digits** | Minimum tensile strength of deposited weld metal in ksi (thousands of psi) | 70 in E7018 = 70 ksi (70,000 psi) minimum tensile strength |
| **3rd digit** | Welding position(s) | 1 = all positions; 2 = flat and horizontal only; 4 = flat, horizontal, vertical-down |
| **4th digit (last)** | Coating type + polarity + current type | 8 in E7018 = low-hydrogen potassium coating, DCEP or AC |

**Example — E7018:**
- E: electrode
- 70: 70,000 psi (480 MPa) minimum tensile strength of weld metal
- 1: all positions (flat, horizontal, vertical-up, overhead)
- 8: low-hydrogen potassium coating; DCEP or AC[^1]

**Example — E6010:**
- E: electrode
- 60: 60,000 psi (415 MPa) minimum tensile
- 1: all positions
- 0: high-cellulose sodium coating; DCEP only[^1]

### CSA classification (Canadian parallel)

CSA W48 classifies SMAW electrodes using a parallel format. The CSA designation for E7018 is **E4918** (CSA uses metric-based strength: 49 = 490 MPa minimum tensile strength).[^4] [^5]

The AIT curriculum uses CSA designations alongside AWS — on a Canadian job site you will see both on the same box.

| AWS | CSA | Tensile strength |
|---|---|---|
| E6010 | E4310 | 60 ksi / 415 MPa |
| E6011 | E4311 | 60 ksi / 415 MPa |
| E6013 | E4313 | 60 ksi / 415 MPa |
| E7014 | E4814 | 70 ksi / 480 MPa |
| E7018 | E4918 | 70 ksi / 480 MPa |
| E7024 | E4824 | 70 ksi / 480 MPa |

---

## Electrode coating types — the 4th digit explained

The last digit of the AWS classification is the most important for your day-to-day work — it tells you what the coating is, what polarity to use, and what current type is acceptable.[^1]

| Last digit | Coating type | Current/polarity | Key characteristic |
|---|---|---|---|
| **0** | High-cellulose sodium | DCEP only | Deep penetration; stiff arc; E6010 |
| **1** | High-cellulose potassium | DCEP or AC | Similar to -0 but AC-compatible; E6011 |
| **2** | High-titania sodium | DCEN or AC | Soft arc; easy slag; limited penetration |
| **3** | High-titania potassium | DCEP, DCEN, or AC | Very easy to run; E6013 |
| **4** | Iron powder titania | DCEP, DCEN, or AC | Higher deposition; gravity feed; E7014 |
| **5** | Low-hydrogen sodium | DCEP only | Hydrogen-controlled weld metal |
| **6** | Low-hydrogen potassium | DCEP or AC | Hydrogen-controlled, AC compatible |
| **7** | Iron powder iron oxide | DCEP, DCEN, or AC | High iron powder content |
| **8** | Low-hydrogen potassium + iron powder | DCEP or AC | The standard structural electrode; E7018 |

---

## The six electrodes every welder must know

These are the electrodes you'll encounter on the job and on the Red Seal exam. Know all details for each.[^1] [^2]

### E6010 (CSA: E4310)

| Property | Specification |
|---|---|
| **Coating** | High-cellulose sodium |
| **Polarity** | DCEP ONLY — will not work on AC or DCEN |
| **Positions** | All positions (1 = flat, horizontal, vertical-up, overhead) |
| **Penetration** | Deep — the highest penetration of the common electrodes |
| **Arc character** | Stiff, digging arc — forceful |
| **Slag** | Thin, fast-freezing slag — easy to remove, re-strikes easily |
| **Typical amperage (1/8" / 3.2 mm)** | 75–125 A (check manufacturer table)[^2] |
| **Typical amperage (3/32" / 2.4 mm)** | 50–90 A[^2] |
| **Applications** | Root passes on pipe, cross-country pipeline welding, open-root groove welds, bridge fabrication |
| **Primary limitation** | Not low-hydrogen — cannot be used on high-strength or high-restraint joints without specific engineering approval |

**Why E6010 is special:** The stiff, fast-freezing arc that E6010 produces is what makes it the choice for open-root pipe welds. The welder can "keyhole" the root (maintain a small keyhole of molten metal at the root opening) and control the root bead profile precisely. No other common SMAW electrode does this as well.[^2]

---

### E6011 (CSA: E4311)

| Property | Specification |
|---|---|
| **Coating** | High-cellulose potassium |
| **Polarity** | DCEP or **AC** |
| **Positions** | All positions |
| **Penetration** | Deep (similar to E6010) |
| **Arc character** | Similar to E6010 but softer — AC compatible |
| **Slag** | Thin, fast-freezing |
| **Typical amperage (1/8" / 3.2 mm)** | 75–125 A[^2] |
| **Applications** | Same as E6010 where AC power is the only option, field repairs, contaminated surfaces, arc blow situations |
| **Key advantage over E6010** | Runs on AC — used when DC is unavailable or when arc blow is a problem |

---

### E6013 (CSA: E4313)

| Property | Specification |
|---|---|
| **Coating** | High-titania potassium |
| **Polarity** | DCEP, DCEN, or AC |
| **Positions** | All positions |
| **Penetration** | Shallow/medium — lower penetration than E6010/11 |
| **Arc character** | Very soft, stable, easy to control — ideal for beginners |
| **Slag** | Thick, easily removed |
| **Typical amperage (1/8" / 3.2 mm)** | 80–130 A[^2] |
| **Applications** | Light sheet metal, thin plate, auto body repair, maintenance welding where penetration must be controlled |
| **Primary limitation** | Not low-hydrogen; low penetration makes it unsuitable for thick structural work |

**Why E6013 is the "training electrode":** The soft arc and gentle penetration make it easy for beginners to run a flat bead. But it's genuinely the wrong electrode for structural work — don't let easy-to-run fool you into thinking it's a structural electrode.[^2]

---

### E7014 (CSA: E4814)

| Property | Specification |
|---|---|
| **Coating** | Iron powder titania |
| **Polarity** | DCEP, DCEN, or AC |
| **Positions** | All positions |
| **Penetration** | Medium |
| **Arc character** | Smooth, easy to run; high deposition rate |
| **Slag** | Heavy; self-releasing in some cases |
| **Typical amperage (1/8" / 3.2 mm)** | 100–150 A[^2] |
| **Applications** | General fabrication, fillet welds, flat and horizontal butt welds; where higher deposition than E6013 is needed |
| **Key feature** | Iron powder in the coating boosts deposition efficiency compared to E6013 |

---

### E7018 (CSA: E4918) — THE structural electrode

| Property | Specification |
|---|---|
| **Coating** | Low-hydrogen potassium + iron powder |
| **Polarity** | DCEP or AC |
| **Positions** | All positions |
| **Penetration** | Medium |
| **Arc character** | Smooth, medium-stiff; weld pool quite fluid |
| **Slag** | Heavy, glassy, full-coverage; must be chipped completely between passes |
| **Typical amperage (1/8" / 3.2 mm)** | 100–165 A[^2] |
| **Typical amperage (3/32" / 2.4 mm)** | 70–110 A[^2] |
| **Applications** | Structural steel (CSA W59, AWS D1.1 prequalified), pressure vessels, code-quality welds, all-position fillet and groove welds on medium and thick plate |
| **Critical requirement** | LOW HYDROGEN — must be stored in a heated oven (120–150°C) and used within exposure time limits to prevent moisture absorption |

**E7018 is the workhorse of structural welding in Canada.** If you work in structural steel, bridges, pressure vessels, or code-governed fabrication, you will run more E7018 than any other electrode.[^1] [^2]

---

### E7024 (CSA: E4824)

| Property | Specification |
|---|---|
| **Coating** | Iron powder iron oxide (heavy iron powder) |
| **Polarity** | DCEP, DCEN, or AC |
| **Positions** | **Flat and horizontal ONLY** (4th digit = 2) |
| **Penetration** | Medium–shallow |
| **Arc character** | Very smooth; runs very hot; can drag on the work |
| **Slag** | Very heavy iron powder slag; gravity-fed deposition |
| **Typical amperage (5/32" / 4.0 mm)** | 140–200 A[^2] |
| **Applications** | High-deposition flat and horizontal fillet and butt welds; production welding where speed matters |
| **Key limitation** | Position-restricted — cannot be used vertical or overhead |

**E7024 is a production electrode.** The heavy iron powder content gives extremely high deposition rates in flat/horizontal position — makes economic sense on long horizontal seams. Not a general-purpose electrode.[^2]

---

## Electrode reference table — all six at a glance

| Electrode | Positions | Polarity | Coating type | Penetration | Low-H? | Primary use |
|---|---|---|---|---|---|---|
| **E6010** | All | DCEP only | High-cellulose sodium | Deep | No | Pipe root, open-root grooves |
| **E6011** | All | DCEP or AC | High-cellulose potassium | Deep | No | Same as E6010 on AC power |
| **E6013** | All | DCEP, DCEN, AC | High-titania potassium | Shallow | No | Thin gauge, training, maintenance |
| **E7014** | All | DCEP, DCEN, AC | Iron powder titania | Medium | No | General fabrication, higher deposition |
| **E7018** | All | DCEP or AC | Low-H potassium + iron powder | Medium | **YES** | Structural, pressure vessel, code work |
| **E7024** | Flat/horiz only | DCEP, DCEN, AC | Iron powder iron oxide | Medium | No | High-deposition flat/horizontal production |

---

## Coating functions — what the coating actually does

The electrode coating is not just a holder — it performs multiple essential functions simultaneously:[^1] [^3]

1. **Shielding:** decomposes in the arc to produce CO₂, CO, and other gases that displace air (O₂, N₂) from the arc zone — prevents oxidation and nitriding of the weld metal

2. **Slag formation:** the non-gas components of the coating melt and form a slag layer over the weld pool — the slag protects the cooling weld from atmosphere, shapes the bead profile, and slows the cooling rate

3. **Arc stabilization:** ionizable elements in the coating (potassium compounds in particular) help sustain the arc, especially for AC applications where the arc must re-ignite every half-cycle

4. **Deoxidation:** fluxing agents in the coating combine with and remove oxygen from the weld pool — manganese and silicon deoxidizers are common

5. **Alloying:** some coatings contain alloying elements (manganese, silicon) that transfer into the weld metal to achieve the specified mechanical properties

6. **Hydrogen control (low-H coatings):** low-hydrogen coatings are specifically formulated to exclude moisture and minimize hydrogen content in the weld metal — critical for crack prevention

---

## Functions of the slag

The slag layer does more than sit on top of the weld bead:[^1] [^3]

- **Atmospheric protection during solidification:** while the weld is still molten, the slag blanket prevents oxidation that would otherwise occur at 1,500°C+
- **Cooling rate control:** the slag acts as an insulating blanket, slowing the cooling rate slightly — this is beneficial for some microstructures
- **Bead shape control:** the surface tension and viscosity of the slag help shape the weld bead profile (especially in vertical and overhead welding)
- **Flux function:** some slag components react with the molten weld metal to refine it (remove sulfur, phosphorus, and oxides)

**Slag removal is mandatory between passes.** Slag inclusions (trapped slag between passes) are a weld defect that reduces ductility and strength. Use a chipping hammer and wire brush to completely remove slag before every subsequent pass.[^1]

---

## Care, handling, and storage

### Low-hydrogen electrode storage — CRITICAL

E7018 and other low-hydrogen electrodes (suffix -5, -6, -8) are **hygroscopic** — they absorb moisture from the atmosphere. Moisture absorbed into the coating diffuses as hydrogen into the weld metal, causing cold cracking (hydrogen-assisted cracking — HAC).[^1] [^2]

**Storage requirements for low-hydrogen electrodes:**

| Condition | Temperature | Time limit |
|---|---|---|
| Unopened hermetically sealed cans | Room temperature — do not open until needed | Indefinite (per seal integrity) |
| Holding oven (after opening) | **120–150°C (248–302°F)** | Indefinite while in oven |
| Atmospheric exposure (out of oven) | Room temperature | **4 hours maximum** before reconditioning required[^2] |
| Recondition (re-dry) temperature | 260–430°C (per AWS A5.1 electrode category) | Per manufacturer — typically 1 hour minimum |

**Practical rule:** If an E7018 electrode has been sitting out more than 4 hours, re-dry it before use. If you don't know how long it's been out, re-dry it.

### General electrode handling

- Keep electrodes dry — moisture ruins all electrode types, not just low-hydrogen
- Store in a dry location — a damp toolbox is the enemy of electrode shelf life
- Inspect before use: coating should be intact, undamaged, free of heavy rust
- Discard electrodes with cracked, chipped, or severely damaged coatings — damaged coating produces porosity and arc instability
- Never use the bare end to strike the arc (the un-coated stub end) — no shielding

---

## Diagram

*(SVG to be added: `assets/diagrams/p1-s3-b-smaw-electrode.svg` — cross-section of a SMAW electrode showing: bare wire core, coating layers, with labels for: wire core (filler metal), coating (flux + alloying agents + arc stabilizers), and the arc zone showing gas shield, slag formation, and weld pool; second panel showing the AWS classification E-70-1-8 with each digit boxed and labeled)*

---

## Numbers you need to memorize

- **E7018 storage oven temperature: 120–150°C**[^2]
- **E7018 atmospheric exposure limit: 4 hours** before reconditioning[^2]
- **E6010 polarity: DCEP ONLY** — will not operate on AC[^1]
- **E7018 polarity: DCEP or AC**[^1]
- **E7024 positions: flat and horizontal ONLY** (3rd digit = 2)[^1]
- **3rd digit "1" = all positions; "2" = flat + horizontal only**[^1]
- **CSA E4918 = AWS E7018; CSA E4310 = AWS E6010**[^4]
- **Low-hydrogen electrodes: last digit 5, 6, or 8** (E-XX-15, E-XX-16, E-XX-18)[^1]
- **Typical amperage for E7018 at 1/8" (3.2 mm): 100–165 A**[^2]

---

## What the textbook doesn't tell you

**E6010 is dying in some shops and absolutely dominant in others.** In Alberta pipeline and field erection work, E6010 is the foundational skill — it's what you root pipe with and what you cap with in the field. In a structural fab shop that runs everything on AC transformers, you'll never see E6010 because it requires DCEP. Know the process before you criticize an electrode choice.[^2]

**The 4-hour exposure rule for E7018 is a starting point, not a guarantee.** In high-humidity environments (coastal, rainy day, humid summer), electrodes absorb moisture faster. Some WPS specifications for critical welds (pressure vessels, bridges) specify 2 hours or even 1 hour exposure limits. The WPS governs — if it says 2 hours, 2 hours it is.[^1]

**"Drag" technique on E7018.** One technique for running E7018 in the flat position is to literally drag the coating on the base metal — keeping the electrode almost touching the work. The coating thickness sets the arc length. This sounds wrong but it works because the coating is thicker than the arc gap needed. It produces very consistent arc length for beginners. Don't use this technique vertical or overhead.[^3]

**Never use E7018 on rusty or painted surfaces.** E7018's low-hydrogen advantage is useless if the base metal is contaminated — rust and paint introduce hydrogen directly into the weld pool regardless of the electrode's hydrogen level. Clean the base metal first. Always.[^2]

---

## Key terms

- **AWS A5.1:** the AWS specification governing classification, testing, and requirements for carbon steel SMAW electrodes
- **Low-hydrogen electrode:** an electrode with a coating specifically formulated to minimize diffusible hydrogen in the deposited weld metal — critical for crack prevention in structural and pressure work
- **High-cellulose electrode:** coating containing a high percentage of organic cellulosic materials — burns to produce CO₂/CO shielding gas; deep penetration; fast-freezing slag (E6010, E6011)
- **High-titania electrode:** coating with titanium dioxide as the primary ingredient — smooth arc, heavy slag, easy slag removal, lower penetration (E6013)
- **Iron powder electrode:** coating contains iron powder that melts into the weld, increasing deposition efficiency (E7014, E7018, E7024)
- **Hygroscopic:** the property of absorbing moisture from the atmosphere — E7018 and all low-hydrogen electrodes are hygroscopic
- **Deposition efficiency:** the percentage of electrode weight converted into deposited weld metal (remainder is slag, spatter, stub ends)
- **Slag:** the molten flux layer floating on the weld pool — solidifies as a glass-like covering over the bead that must be removed before the next pass
- **Reconditioning (re-drying):** heating absorbed-moisture electrodes to specified temperatures to drive out moisture and restore low-hydrogen classification

---

## Common exam trap

- **"E6013 is the best electrode for structural work because it's easy to use"** — false and dangerous. E6013 is easy to use but has low penetration and is not low-hydrogen. It is not acceptable for code structural work under CSA W59 or AWS D1.1.
- **"E7018 can run on DCEN"** — false. E7018 runs on DCEP or AC. DCEN is not listed for E7018 in AWS A5.1. Running E7018 on DCEN produces poor arc characteristics and potentially non-conforming weld mechanical properties.
- **"The first two digits of the classification are the tensile strength in MPa"** — false. The first two digits are tensile strength in ksi (thousands of psi). 70 ksi ≠ 70 MPa. (70 ksi ≈ 483 MPa). The CSA system uses MPa (490 MPa → CSA prefix 49, e.g., E4918).
- **"E6010 can run on AC if you push the amperage higher"** — false. E6010 requires DCEP due to the chemistry of its high-cellulose sodium coating. It will not sustain a stable arc on AC regardless of amperage.
- **"Slag inclusions are acceptable in a multi-pass weld"** — false. Slag inclusions between passes are a defect. Each pass requires complete slag removal before the next pass. Slag trapped in the weld is a volumetric discontinuity that can become a defect if it exceeds code limits.

---

## Practice question preview

**Q:** An E7018 electrode has been sitting in an open box on the shop floor for 6 hours during an 8-hour shift. Before the welder uses it for a structural steel weld governed by CSA W59, what must be done?

A) The electrode is fine — 6 hours is within the 8-hour workday limit  
B) The electrode must be reconditioned (re-dried) in an oven before use  
C) Lightly sandpaper the coating to remove surface moisture  
D) Switch to E6010 instead — it is not affected by moisture  

**Correct: B**

**Explanation:** E7018 is a low-hydrogen electrode that can absorb moisture from the atmosphere. The maximum atmospheric exposure time per AWS A5.1 and most manufacturers' recommendations is 4 hours before reconditioning is required. This electrode has been exposed for 6 hours — it must be reconditioned (re-dried at 260–430°C for 1+ hour, per manufacturer specifications) before use on a code weld. Option A is wrong — 6 hours exceeds the 4-hour limit. Option C (sandpapering) does not drive out absorbed moisture from the coating bulk. Option D is wrong — E6010 is also affected by moisture (though it is not classified as low-hydrogen, wet E6010 still causes porosity; also, E6010 would not necessarily be permitted by the WPS).

**Red Seal mapping:** D-13.01 (Selects SMAW equipment and consumables — identifies electrode type, polarity, position capability, and storage requirements)

---

[^1]: [AWS A5.1 — Specification for Carbon Steel Electrodes for Shielded Metal Arc Welding (2012)](https://www.aws.org/standards/page/aws-a51), complete electrode classification system (E-XXXX format), all coating types (high-cellulose sodium/potassium, high-titania, iron powder, low-hydrogen), polarity and position designations, hydrogen content limits, mechanical property requirements, storage and reconditioning temperatures
[^2]: [Lincoln Electric — Electrode Selection Guide](https://www.lincolnelectric.com/en/products/consumables/smaw), E6010/E6011/E6013/E7014/E7018/E7024 data sheets: polarity, positions, amperage tables by diameter (3/32", 1/8", 5/32", 3/16"), coating type, penetration characteristics, 4-hour atmospheric exposure limit for low-hydrogen, storage oven temperature range 120–150°C
[^3]: [Miller Electric — Stick Welding Electrode Guide](https://www.millerwelds.com/resources/article-library/stick-smaw-welding-guide), electrode selection guide: coating type descriptions, electrode functions, drag technique for E7018, arc characteristics by electrode type
[^4]: [Modern Welding (Bowditch, Goodheart-Willcox)](https://www.goodheartwillcox.com/products/modern-welding), Chapter 11 "SMAW Electrodes": classification system, coating types and functions, slag functions, electrode storage requirements, care and handling procedures, CSA/AWS parallel designations
[^5]: [AIT Welder Curriculum Guide 012 (2026)](https://tradesecrets.alberta.ca/SOURCES/PDFS/CURRICULUM_GUIDES/012_OUTLINE.PDF), Period 1 Section 3 Topic B: CSA W48 electrode designations (E4310 = E6010, E4918 = E7018 equivalent), electrode selection for mild steel, storage and handling requirements
