Repository: Jacalv01/redseal-ready

# RedSeal Ready

iOS app that helps Alberta welder apprentices pass their Period 1, 2, 3 exams and the national Red Seal (Interprovincial) exam.

## Structure

- `CURRICULUM_SPINE.md` — the master spec (source of truth for scope and content rules)
- `research/` — authoritative source PDFs (AIT, Red Seal, CWB, etc.) and extracted text
- `pipeline/` — content extraction and generation scripts
- `content/` — structured curriculum data (JSON) + written lessons (Markdown)
  - `ait-curriculum.json` — full Alberta AIT Welder curriculum (P1/P2/P3, 68 topics, 263 objectives)
  - `red-seal-rsos.json` — full Red Seal Occupational Standard (16 tasks, 60 sub-tasks, 585 criteria)

File: content/period1/section3/topic-c-smaw-fillet-welds-mild-steel.md
---
id: p1-s3-c
period: 1
section: 3
section_title: Shielded Metal Arc Welding (SMAW)
topic_letter: C
topic_title: SMAW Fillet Welds on Mild Steel
hours: 30
weight_pct: 13
outcome: >
  Upon successful completion, learners will be able to perform SMAW welds on mild
  steel in the required positions.
objectives:
  - Perform surface welds in the flat position using E4310 (E6010) and E4918 (E7018) electrodes.
  - Perform fillet welds in the 1F, 2F, 3F and 4F positions using E4310 (E6010) and E4918 (E7018) electrodes.
red_seal_mapping:
  - D-13.02 (Sets up SMAW equipment)
  - D-13.03 (Sets operating parameters for SMAW equipment)
  - D-13.04 (Performs weld using SMAW equipment)
citations:
  - source: Lincoln Electric — Procedure Handbook of Arc Welding (public)
    ref: Section 4 (SMAW technique — electrode angles, travel speed, amperage, fillet weld positions, bead technique)
    url: https://www.lincolnelectric.com/en/education-center/welding-education/procedure-handbook
  - source: Miller Electric — Stick (SMAW) Welding Guide (public)
    ref: Welding positions (1F, 2F, 3F, 4F), electrode angles, fillet weld quality and defects
    url: https://www.millerwelds.com/resources/article-library/stick-smaw-welding-guide
  - source: AWS D1.1 — Structural Welding Code — Steel (2020)
    ref: Fillet weld size requirements, visual acceptance criteria, position definitions
    url: https://www.aws.org/standards/page/aws-d11
  - source: CSA W59 — Welded Steel Construction (2018)
    ref: Clause 5 — fillet weld dimensional requirements, visual inspection acceptance criteria
    url: https://www.csagroup.org/store/product/CSA%20W59%3A18/
  - source: Modern Welding (Bowditch, Goodheart-Willcox, latest edition)
    ref: Chapter 12 (SMAW Fillet Welds — positions, technique, quality, testing)
    url: https://www.goodheartwillcox.com/products/modern-welding
  - source: AIT Welder Curriculum Guide 012 (2026), Period 1 Section 3 Topic C
    ref: pp. 123–145 (SMAW fillet welds on mild steel)
    url: https://tradesecrets.alberta.ca/SOURCES/PDFS/CURRICULUM_GUIDES/012_OUTLINE.PDF
---

# SMAW Fillet Welds on Mild Steel

This is the 30-hour practical heart of Period 1 SMAW training — and for good reason. Fillet welds on mild steel are the most common weld type in all of fabrication. Every built-up beam, every T-joint, every gusset plate, every structural attachment is fillet-welded. If you can't produce a sound, consistent, properly-sized fillet weld in all four positions, you can't work in structural fabrication.

---

## Fillet weld positions — the 1F/2F/3F/4F system

Weld positions are designated by the **AWS/CSA position numbering system**. For fillet welds, the "F" suffix means fillet.[^1] [^3]

| Position | Code | Axis orientation | Weld progression | Practical description |
|---|---|---|---|---|
| **Flat** | 1F | Weld axis horizontal; weld face roughly horizontal | Horizontal | Both members level; T-joint with web vertical is rotated so the fillet is on top |
| **Horizontal** | 2F | Weld axis horizontal; weld face vertical | Horizontal | T-joint standing upright; fillet weld on the side |
| **Vertical** | 3F | Weld axis vertical; weld face vertical | Upward or downward | T-joint or lap joint with weld progressing up or down |
| **Overhead** | 4F | Weld axis horizontal; weld face faces downward (upward toward welder) | Horizontal | T-joint flipped upside down; welder looks up to weld |

**Visual check: which position am I in?**
Look at the weld pool. If gravity is pulling the pool DOWN into the joint (pool wants to run toward you and drip), you're approaching overhead. If the pool sits naturally in a trough, you're in flat. If the pool wants to roll sideways off the joint, you're in horizontal.

---

## Fillet weld terminology — key dimensions

Know these terms cold — they appear on inspection reports, engineering drawings, and exam questions.[^1] [^4]

| Term | Definition | Normal value for equal-leg fillet |
|---|---|---|
| **Leg length (w)** | Distance from the toe to the root along either face of the base metal | = specified weld size (e.g., 10 mm leg) |
| **Theoretical throat (tt)** | Shortest distance from root to hypotenuse (weld face line) | = leg × 0.707 |
| **Actual throat (ta)** | Shortest distance from root to actual weld face | ≥ theoretical throat if convex; < theoretical if concave |
| **Toe** | The junction of the weld face and the base metal surface | Must be clean, fully fused, no undercut |
| **Root** | The deepest point of the weld | Should be fully fused to both members |
| **Face** | The exposed surface of the fillet weld | Should be slightly convex to flat (code limits both convexity and concavity) |
| **Convexity** | Weld face protrudes above the toe-to-toe line | Excess convexity reduces effective throat stress transfer and is code-limited[^4] |
| **Concavity** | Weld face dips below the toe-to-toe line | Reduces actual throat below theoretical — structural deficiency |

**CSA W59 fillet weld acceptance criteria (visual inspection):**[^4]
- **Leg size:** not less than specified (no undersize)
- **Convexity:** maximum = 1 mm + 0.10 × weld size (for welds up to 8 mm); maximum = 1.5 mm + 0.10 × weld size (for welds > 8 mm)
- **Undercut:** ≤ 0.5 mm for static loads (zero for fatigue)
- **Overlap (cold lap):** none permitted
- **Cracks:** none permitted
- **Porosity:** limited by cluster size and frequency per W59 clause 5

---

## Electrode setup and parameters for E6010 and E7018

### E6010 (E4310) — fillet welds

| Diameter | Positions | Typical amperage range | Notes |
|---|---|---|---|
| 3/32" (2.4 mm) | All | 50–90 A | Thin plate, tight spaces |
| 1/8" (3.2 mm) | All | 75–125 A | Most common for fillet welds |
| 5/32" (4.0 mm) | 1F, 2F | 90–150 A | Use for larger fillets in flat/horiz |

**Polarity: DCEP only.**

**Arc characteristics:** stiff, digging arc. The E6010 arc is more forceful than E7018 — it "digs" into the base metal. This produces excellent fusion but requires the welder to maintain better arc length control to avoid undercut.

### E7018 (E4918) — fillet welds

| Diameter | Positions | Typical amperage range | Notes |
|---|---|---|---|
| 3/32" (2.4 mm) | All | 70–110 A | Vertical and overhead; thin plate |
| 1/8" (3.2 mm) | All | 100–165 A | Most common for structural fillet welds |
| 5/32" (4.0 mm) | 1F, 2F | 130–210 A | Larger fillets in flat/horizontal |

**Polarity: DCEP or AC.**

**Arc characteristics:** smooth, fluid weld pool, heavy slag coverage. E7018 produces a more "liquid" weld pool than E6010. The slag is heavy and full-coverage — must be completely removed between passes.

**Note:** These amperage ranges are starting points from manufacturer reference data.[^2] The actual WPS governs. Always check the electrode manufacturer's data sheet for the specific electrode diameter and confirm against the job's WPS.

---

## Electrode angle — the critical variables

Two angles control where the weld metal goes and how the arc forces act on the pool.[^1] [^2]

### Work angle

The angle between the electrode and the work surface, measured perpendicular to the direction of travel.

| Position | Work angle for T-joint fillet |
|---|---|
| **1F (flat)** | 45° to both members (bisects the angle of the joint) |
| **2F (horizontal)** | 30–45° toward the vertical member (lower angle directs heat to hold the pool against gravity) |
| **3F (vertical-up)** | 45° to both members; electrode slightly tilted upward |
| **4F (overhead)** | 45° to both members; electrode angled to help pool cling to joint |

**The 45° rule for equal-leg fillets:** A 45° work angle deposits equal leg lengths on both members. If your fillet is coming out with unequal legs, your work angle is off.[^1]

### Travel angle (drag angle / push angle)

The angle of the electrode in the direction of travel:

- **Drag technique (backhand):** electrode angled 10–15° away from the direction of travel (tip leads the torch body). This is standard for most SMAW fillet welding. Produces good penetration and bead control.
- **Push technique (forehand):** electrode angled 5–10° toward the direction of travel. Used in some applications; less common for SMAW fillet welds.[^1]

**Standard SMAW fillet travel angle:** 10–15° drag (pointing away from travel direction).[^1]

---

## Flat position (1F) fillet weld technique

The 1F position is the easiest — gravity helps you. The T-joint is rotated so the joint is at the "valley" of the T, and you're welding into a trough.[^1] [^5]

**Setup:**
- Rotate the T-joint so the web is horizontal and the fillet is in the valley (or use a jig/positioner)
- Clean the joint — no rust, oil, or paint in the weld zone
- Tack weld both ends to hold fit-up during welding

**Technique:**
1. Strike the arc at the start of the joint (back-strike method: strike ahead of the start point, then drag back to the start before the arc blows out — prevents cold starts)
2. Establish the puddle at 45° work angle, 10–15° drag
3. Travel at a steady speed to maintain consistent bead width (ideally 1× to 1.5× the electrode diameter for single-pass fillet width)
4. Fill the crater before breaking the arc — pull back slightly and pause to fill

**Single-pass vs. multi-pass:**
- Small fillet welds (≤ 3/8 in / 10 mm) are typically single-pass
- Larger fillet welds require multiple passes — use a root/hot pass first, then fill passes, then cap pass

---

## Horizontal position (2F) fillet weld technique

The 2F position is the most commonly encountered position in structural fab — most T-joints in an upright frame are welded in 2F. Gravity pulls the weld pool downward, causing sagging and undercut if not controlled.[^1] [^2]

**Setup:**
- T-joint standing upright; the fillet is on the side of the web plate
- The welder stands or crouches facing the joint

**The key challenge:** the weld pool wants to sag (due to gravity) and flow over the bottom toe, creating overlap/cold lap on the bottom and undercut at the top toe.

**Technique:**
- Lower your work angle slightly (30–40°) — pointing more toward the bottom member helps counteract sag
- Slightly higher travel speed than 1F — keeps the pool small and less susceptible to gravity
- E7018: the fluid pool requires careful control; short arc length helps
- E6010: the stiffer arc helps hold the pool in position

**Common defects in 2F:**
- **Undercut at top toe:** work angle too high, current too high, travel too slow
- **Overlap at bottom toe:** work angle too low, current too low, travel too slow, pool too large
- **Unequal legs:** work angle not set correctly — measure both legs with fillet gauge after each pass

---

## Vertical position (3F) fillet weld technique

Vertical welding fights gravity in a different way — the pool wants to run downward (drip) if you go too slow or use too much heat.[^1]

### Vertical-up (most common for structural fillet welds)

**Technique:**
- Travel upward
- Work angle: 45° to both members
- Travel angle: 0–10° drag (nearly perpendicular to the joint)
- Use a slightly lower amperage than flat/horizontal (roughly 10–15% lower) — less heat input needed because the pool has time to fuse before you move upward
- **Weave technique:** small side-to-side weave (triangular or crescent pattern) helps build leg width without excessive sagging; pause at each toe for fusion
- E7018: control the pool with small deliberate weaves; don't rush
- E6010: can use a whipping/stepping motion (lift the arc briefly, let the pool freeze slightly, then bring the arc back down) — the fast-freezing slag controls the pool in vertical better than any other technique

### Vertical-down

Faster travel, shallower penetration. Not standard for structural fillet welds governed by CSA W59 — vertical-down is usually limited to thin sheet metal and specific approved WPS applications.[^4]

---

## Overhead position (4F) fillet weld technique

**The most physically demanding position.** The weld pool is above the welder, and gravity is trying to pull the molten metal down toward your face.[^1]

**PPE critical:** overhead welding requires full face shield (not just safety glasses), leather gloves, leather sleeves, and a leather apron or welding jacket. Molten spatter will fall toward the welder.[^5] See CSA W117.2 for full PPE requirements.

**Technique:**
- Short arc length — critical. A long arc overhead allows the pool to go fluid and drip. Keep it tight.
- Lower amperage than flat (approximately 10–20% lower) — less heat = faster freezing pool
- 45° work angle to both members
- Slightly higher travel speed than flat position
- Use stringer beads in overhead — no wide weaves; stringer beads have a smaller pool that freezes faster
- E7018: reduce amperage, keep arc length very short, move steadily
- E6010: the fast-freezing slag is an asset overhead — E6010 is preferred by many experienced welders for overhead work

**Watch for:**
- Spatter falling onto the lens of your helmet — clean your lens frequently or use a proper overhead shield
- The pool dripping if you stop or slow down — keep moving at a consistent pace

---

## Diagram

*(SVG to be added: `assets/diagrams/p1-s3-c-smaw-positions.svg` — four panels showing: (1) 1F flat T-joint cross-section with electrode at 45° work angle; (2) 2F horizontal T-joint showing gravity arrow and 30-40° angle recommendation; (3) 3F vertical T-joint with upward travel arrow and weave pattern; (4) 4F overhead T-joint with electrode underneath, showing gravity arrow pointing toward the welder)*

---

## Surface welds (bead-on-plate) in flat position

Surface welds (also called "bead-on-plate" or "stringer beads on plate") are the entry skill before fillet welding. You're depositing weld metal on the surface of a flat plate — no joint, no gap, just learning to control the arc, travel speed, and bead shape.[^5]

**Purpose of bead-on-plate practice:**
- Develop a steady travel speed
- Learn to read the weld pool (size, shape, color ahead of the solidification line)
- Practice starting and stopping without cold starts or craters
- Learn the feel of the electrode burning down and maintaining arc length as the electrode shortens

**Quality indicators for surface beads:**
- Uniform width (± 1–2 mm over the bead length)
- No undercut at the edges
- Consistent reinforcement height
- Clean start (no cold blob at beginning)
- Filled crater at the end

---

## Multi-pass fillet welds

For fillet welds larger than single-electrode can produce in one pass, multiple passes are required.[^1] [^2]

**Pass sequence for a multi-pass T-joint fillet weld:**

1. **Root pass:** the first pass, establishing fusion at the root. Use smaller diameter electrode (3/32" or 1/8"). Goal: full root fusion with both base metal members.

2. **Fill passes:** subsequent passes that build up the fillet to size. Each pass is placed with correct electrode angle to achieve both toe fusion and good overlap with the previous pass (50% overlap on the previous bead is typical).

3. **Cap pass (finishing pass):** the final pass, which determines the visual appearance and final weld size. Must achieve proper weld size, no undercut at toes, correct convexity.

**Slag removal between passes:** chip and wire-brush every pass to 100% clean before the next pass. Use a wire brush, not just a chipping hammer — the chipping hammer breaks slag, the wire brush reveals the porosity, cracks, or fusion problems underneath.

---

## Visual inspection — what to check

After welding, visually inspect every fillet weld for:[^3] [^4]

| Item | Acceptance criterion (CSA W59 general) |
|---|---|
| **Weld size (leg length)** | Not less than the specified size — measure with fillet gauge |
| **Uniformity** | Consistent width and height along the length |
| **Cracks** | None permitted — any crack is a reject |
| **Undercut** | ≤ 0.5 mm depth (static loads); zero (fatigue loads) |
| **Overlap (cold lap)** | None permitted |
| **Convexity** | Within code limits |
| **Porosity** | Frequency and size limited per clause 5 — no piping porosity |
| **Crater fill** | End of bead filled — no crater crack |
| **Slag inclusions** | Removed before next pass; no trapped slag in final passes visible on surface |

---

## Numbers you need to memorize

- **Equal-leg fillet work angle: 45°** to both members[^1]
- **Standard SMAW drag angle: 10–15°** pointing away from direction of travel[^1]
- **Overhead and vertical fillet amperage: ~10–15% lower** than flat for same electrode size[^1]
- **E7018 at 1/8" (3.2 mm): 100–165 A**[^2]
- **E6010 at 1/8" (3.2 mm): 75–125 A**[^2]
- **Undercut acceptance limit (CSA W59 static): ≤ 0.5 mm**[^4]
- **Slag removal: mandatory between every pass** — 100% clean before next pass[^1]
- **Fillet leg size: never less than specified** — undersize fillet is a reject[^4]
- **1F = flat; 2F = horizontal; 3F = vertical; 4F = overhead**[^3]

---

## What the textbook doesn't tell you

**The weld pool colour tells you what's happening.** A bright orange pool with a shiny leading edge means the arc is properly melting the base metal ahead of the pool — good fusion. A dark orange pool with a crusty, dull appearance means the heat is insufficient or your arc length is too long and the pool is cooling too fast ahead of fusion. A white, fluid, runny pool means too much heat — slow down or reduce amperage.[^2]

**Never restart in the middle of an incomplete crater.** When you need to restart (new electrode or continuing after a stop), strike the arc approximately 1/2 inch ahead of the crater, then drag back into the crater and fill it before continuing forward. This ties in the restart, avoids cold starts (the unfused blob at the beginning of a bead), and fills the previous crater. Failing to do this leaves unfused areas at every electrode change.[^1]

**Overhead welding destroys protective gear faster than anything.** Leather gloves, sleeves, and jackets are not optional for 4F work — they are mandatory. But more practically: set your booth up correctly before you start so you can take a steady position. A welder who is awkwardly crouched under a joint will fatigue quickly, their hand will shake, and the bead will reflect that. Comfort equals consistency.[^5]

**"Walk before you run" on vertical.** The single most common apprentice failure in 3F is running the amperage too high and using too wide a weave too early. Start with the minimum acceptable amperage for the electrode diameter, use a small, controlled triangular weave, pause at each toe for 1 second, and let the pool freeze slightly between weld steps. Then gradually increase weave width as your pool control improves.

---

## Key terms

- **1F:** flat fillet weld position — weld axis horizontal, face upward
- **2F:** horizontal fillet weld position — weld axis horizontal, face vertical
- **3F:** vertical fillet weld position — weld axis vertical
- **4F:** overhead fillet weld position — weld axis horizontal, face downward
- **Work angle:** electrode angle perpendicular to travel direction — determines leg length equality
- **Travel angle (drag angle):** electrode angle in the direction of travel — typically 10–15° drag for SMAW
- **Fillet weld leg:** the dimension of the fillet along each member from the toe to the root
- **Theoretical throat:** leg × 0.707 for equal-leg fillet — the load-carrying dimension
- **Convexity:** excess weld metal above the toe-to-toe line — code limited
- **Concavity:** weld face below the toe-to-toe line — reduces actual throat
- **Root pass:** first pass establishing fusion at the joint root
- **Cap pass (finish pass):** final pass determining final weld appearance and size
- **Keyhole:** small opening at the root of a groove weld that indicates full root penetration
- **Back-strike start:** striking the arc ahead of the intended start point, then returning to the start before the arc extinguishes — avoids cold starts

---

## Common exam trap

- **"Vertical-down is preferred for structural fillet welds"** — false. Vertical-down produces shallower penetration and is NOT prequalified for most structural fillet welds under CSA W59. Vertical-up is the standard.
- **"The 4F position fillet weld requires a higher amperage than flat"** — false. Overhead fillet welds use LOWER amperage (10–15% less) to reduce pool fluidity and prevent dripping.
- **"An undersize fillet weld can be accepted if it's only 1 mm undersize"** — false. CSA W59 requires the fillet weld to be not less than the specified size. Undersize is not acceptable regardless of how small the deficiency is — repair by adding a cover pass.
- **"The work angle for a 2F horizontal fillet is 45° to both members"** — technically the ideal is 45°, but in practice 2F horizontal requires a slightly lower angle (30–40°) toward the bottom member to counteract pool sag. The exam may present the "theoretical 45°" and also ask about pool sag correction.

---

## Practice question preview

**Q:** A welder is producing a 2F horizontal fillet weld on a T-joint using E7018 at 120 A (1/8" electrode). The completed weld shows heavy overlap at the bottom toe and slight undercut at the top toe. Which adjustment is MOST likely to correct both defects simultaneously?

A) Increase amperage and slow travel speed  
B) Increase travel angle to 30° and use a weave pattern  
C) Lower the work angle slightly (toward the bottom member) and increase travel speed  
D) Switch to a larger electrode diameter  

**Correct: C**

**Explanation:** In 2F horizontal fillet welding, overlap at the bottom toe and undercut at the top toe are the classic signs of a work angle that is too high (too much toward the top/vertical member) combined with a pool that is too large (too slow travel speed). Lowering the work angle directs more heat/metal toward the bottom member, reducing the tendency to wash over the bottom toe while reducing the undercutting force at the top. Increasing travel speed reduces the pool size, which reduces overflow. Option A (increase amperage, slow speed) makes both problems worse. Option B (increase drag angle) doesn't address the fundamental work angle and pool-size issue. Option D (larger electrode) increases heat and pool size — opposite of what's needed.

**Red Seal mapping:** D-13.04 (Performs weld using SMAW equipment — executes fillet welds in all four positions and diagnoses defects)

---

[^1]: [Lincoln Electric — Procedure Handbook of Arc Welding](https://www.lincolnelectric.com/en/education-center/welding-education/procedure-handbook), Section 4 "SMAW Technique": electrode work angle and travel angle, position-specific techniques (1F/2F/3F/4F), back-strike restart technique, multi-pass sequencing (root/fill/cap), crater fill procedure, weld pool appearance indicators
[^2]: [Miller Electric — Stick (SMAW) Welding Guide](https://www.millerwelds.com/resources/article-library/stick-smaw-welding-guide), amperage tables for E6010 and E7018 by diameter and position, work angle and travel angle guidelines, overhead welding amperage reduction, whipping/stepping technique for vertical E6010
[^3]: [AWS D1.1 — Structural Welding Code — Steel (2020)](https://www.aws.org/standards/page/aws-d11), welding position definitions (1F, 2F, 3F, 4F), fillet weld visual acceptance criteria, position prequalification for process/electrode combinations
[^4]: [CSA W59 — Welded Steel Construction (2018)](https://www.csagroup.org/store/product/CSA%20W59%3A18/), Clause 5 "Workmanship": fillet weld size minimum (not less than specified), undercut limits (≤ 0.5 mm static, zero fatigue), overlap prohibition, convexity limits, porosity acceptance criteria
[^5]: [Modern Welding (Bowditch, Goodheart-Willcox)](https://www.goodheartwillcox.com/products/modern-welding), Chapter 12 "SMAW Fillet Welds": bead-on-plate practice purpose, fillet weld position descriptions, technique descriptions for all positions, inspection criteria, PPE requirements for overhead welding

File: content/period1/section4/topic-f-gmaw-mild-steel.md
---
id: p1-s4-f
period: 1
section: 4
section_title: Gas Metal Arc Welding (GMAW), Flux-Cored Arc Welding (FCAW), Metal-Cored Arc Welding (MCAW) and Submerged Arc Welding (SAW)
topic_letter: F
topic_title: GMAW on Mild Steel
hours: 30
weight_pct: 12
outcome: >
  Upon successful completion, learners will be able to perform GMAW welds on mild steel.
objectives:
  - Perform stringer and weave beads in the flat and horizontal positions.
  - Perform welds in 1F, 2F, and 3F positions.
  - Perform welds in 1G, 2G, 3G positions.
red_seal_mapping:
  - D-14.02 (Sets up FCAW, MCAW and GMAW equipment)
  - D-14.03 (Sets operating parameters for FCAW, MCAW and GMAW)
  - D-14.04 (Performs weld using FCAW, MCAW and GMAW equipment)
citations:
  - source: Lincoln Electric — GMAW (MIG) Welding Technique Guide (public)
    ref: Stringer and weave bead techniques, travel angle, work angle, CTWD, all-position GMAW, short-circuit parameters for vertical
    url: https://www.lincolnelectric.com/en/education-center/welding-processes/gmaw
  - source: Miller Electric — MIG Welding Technique Guide (public)
    ref: Gun angle effects, 1F/2F/3F/1G/2G/3G position techniques, travel speed guidelines, stringer vs weave selection
    url: https://www.millerwelds.com/resources/article-library/mig-gmaw-welding-guide
  - source: AWS D1.1 — Structural Welding Code — Steel (2020)
    ref: Position definitions, fillet and groove weld visual acceptance criteria, welder qualification position matrix
    url: https://www.aws.org/standards/page/aws-d11
  - source: CSA W59 — Welded Steel Construction (2018)
    ref: Clause 5 — visual acceptance criteria for fillet and groove welds
    url: https://www.csagroup.org/store/product/CSA%20W59%3A18/
  - source: Modern Welding (Bowditch, Goodheart-Willcox, latest edition)
    ref: Chapter 16 (GMAW on mild steel — bead techniques, positions, groove welds, visual inspection)
    url: https://www.goodheartwillcox.com/products/modern-welding
  - source: AIT Welder Curriculum Guide 012 (2026), Period 1 Section 4 Topic F
    ref: pp. 216–250 (GMAW on mild steel)
    url: https://tradesecrets.alberta.ca/SOURCES/PDFS/CURRICULUM_GUIDES/012_OUTLINE.PDF
---

# GMAW on Mild Steel

This is 30 hours of hands-on practice — the practical heart of the wire-feed section of Period 1. GMAW (MIG welding) is the process you will use more than any other in structural fabrication shops, automotive repair, pressure vessel erection, and general manufacturing. The content here bridges the theory from the previous lessons into actual weld execution: how to hold the gun, how to read the pool, how to run stringer and weave beads, and how to execute fillet and groove welds in all required positions.

---

## GMAW setup for mild steel practice — starting parameters

For Period 1 GMAW practice on mild steel, the typical starting setup is:[^1] [^2]

| Parameter | Starting value |
|---|---|
| **Wire** | ER70S-6, 0.035" (0.9 mm) or 0.045" (1.1 mm) diameter |
| **Shielding gas** | 75/25 Ar/CO₂ |
| **Gas flow rate** | 25–35 CFH (11.8–16.5 L/min) |
| **Transfer mode** | Short-circuit (for all-position practice) |
| **Polarity** | DCEP |
| **Voltage** | 17–22 V (short-circuit range — adjust to material thickness) |
| **WFS / amperage** | 150–250 in/min WFS (approximately 100–175 A) — adjust with voltage for specific thickness |
| **CTWD** | 3/8–3/4 in (10–20 mm) |
| **Travel angle** | Forehand (push) 5–15° |

**Adjust based on plate thickness:**[^1]
- 1/8" (3.2 mm) plate: lower voltage/WFS end of range — approximately 17–18 V
- 3/16"–1/4" (4.8–6.4 mm) plate: mid-range — approximately 18–20 V
- 3/8"–1/2" (9.5–12.7 mm) plate: upper short-circuit range — approximately 20–22 V, or transition toward globular range

These are reference starting points only — always verify with the electrode manufacturer's chart and adjust based on the first test bead.[^1]

---

## Stringer beads — the foundation

A stringer bead is a weld bead deposited with essentially no transverse (side-to-side) motion — the gun travels straight along the joint with only the forward travel motion.[^1] [^5]

**When to use stringers:**
- Root passes in groove welds (maximizes fusion at the root)
- Overhead and vertical position GMAW (small pool = better control)
- Multi-pass welds where each pass needs to be narrow and well-placed
- Any time the joint geometry doesn't allow a wide weave
- Code applications where wide weave beads are restricted by WPS

**Stringer bead technique:**
1. Position the gun at the correct work angle, CTWD, and travel angle
2. Trigger the gun — wire, arc, and gas start simultaneously
3. Hold the gun steady (no side-to-side) and travel forward at a consistent speed
4. Watch the leading edge of the weld pool — not the arc. The pool should be a consistent oval or teardrop shape. If it becomes irregular, adjust travel speed.
5. Fill the crater by slowing slightly at the end of the bead before releasing the trigger

**Reading the stringer bead:**
- **Too fast:** narrow, undercut bead — pool hasn't had time to fill the joint
- **Too slow:** wide, convex bead that rolls over the edges; cold lapping possible
- **Too high voltage (long arc):** wide, flat bead with excess spatter
- **Too low voltage (short arc):** convex bead with erratic "popping" arc sound

---

## Weave beads — when and how

A weave bead uses deliberate side-to-side motion as the gun travels forward — depositing a wider bead than a stringer.[^1] [^5]

**When to use weaves:**
- Building up leg width on fillet welds (when one stringer isn't wide enough)
- Fill passes in wide groove welds
- Cover/cap passes where a wider, more uniform bead is desired
- Vertical-up welding (small triangular or crescent weave to build fillet width while controlling pool)

**Types of weave patterns:**

| Pattern | Motion | Best application |
|---|---|---|
| **Side-to-side (oscillation)** | Equal motion left and right | Fill passes, flat/horizontal |
| **Crescent/C-weave** | Half-circle arcing motion | Vertical-up fillet welds |
| **Triangular weave** | Zigzag with pauses at each toe | Vertical-up groove and fillet welds |
| **Figure-8** | Wide sweeping figure-8 | Wide flat fill passes |

**Critical rule for weave beads:** Pause at each toe of the weave for approximately 0.5–1 second to allow the molten metal to flow into the toe of the joint and achieve fusion before moving back to the opposite side. This prevents undercut at the toes.[^1]

---

## Flat position GMAW — 1F (fillet) and 1G (groove)

### 1F — Flat fillet weld

**Setup:** T-joint positioned with the weld in the valley (rotate the joint or use a positioner). The weld faces upward.

**Technique:**
- Work angle: 45° (equal legs)
- Travel angle: 5–15° forehand (push)
- CTWD: 3/8–5/8 in (10–16 mm)
- Travel speed: steady — watch bead width

For multi-pass: root pass with stringer (smaller wire / lower parameters), fill with stringer or narrow weave, cap with weave if leg width requires it.

**Quality check:** measure both legs with a fillet gauge — must equal the specified size (not less than).[^3] [^4]

### 1G — Flat groove weld (butt joint)

**Setup:** plates in the same plane, end-to-end or with a root opening. Root opening for GMAW short-circuit on mild steel: typically 0–3 mm (no root opening for GMAW is possible at lower thicknesses; 1/8 in root opening for thicker material to achieve root penetration).[^1]

**Single-pass groove weld (thin plate, up to approximately 6 mm):**
- Can make a complete CJP weld in a single pass if the groove preparation is correct and the heat input is sufficient
- Key: watch the back side of the joint — a slight glow visible through the root gap (not burn-through) indicates full penetration

**Multi-pass groove weld (thicker plate):**
1. Root pass: small stringer, slow speed, maximize root fusion
2. Hot pass (optional): cleans up the root pass surface and ensures full sidewall fusion
3. Fill passes: stringer or weave to build up the groove
4. Cap pass: smooth weave to fill the groove to the required crown height

---

## Horizontal position GMAW — 2F (fillet) and 2G (groove)

### 2F — Horizontal fillet weld

**Challenges:** gravity pulls the pool downward — causes sagging, overlap at bottom toe, undercut at top toe if not corrected.

**Technique:**
- Work angle: 30–45° (lower than 45° — angled slightly toward the bottom member to counteract sag)
- Travel angle: 5–15° forehand
- CTWD: 3/8–5/8 in
- Travel speed: slightly faster than flat to keep the pool small

**Solutions to common horizontal fillet problems:**

| Problem | Correction |
|---|---|
| Overlap at bottom toe | Reduce travel speed; increase work angle toward top member |
| Undercut at top toe | Reduce voltage; increase travel speed; lower work angle |
| Unequal legs | Adjust work angle to 45° for equal legs; measure and verify with gauge |

### 2G — Horizontal groove weld (butt joint)

**Position:** plates are vertical (in a wall plane), weld axis horizontal, weld progression horizontal.

**Technique:**
- Gun angled slightly downward (10–15° below horizontal) to help control the pool and direct it into the groove
- Root pass: stringer at the root
- Fill passes: stringer beads; each bead placed slightly higher than the previous to fill the groove in steps
- Cap pass: slightly wider bead to close the groove face

---

## Vertical position GMAW — 3F (fillet) and 3G (groove)

### Vertical-up GMAW (standard for structural welds)

**Why vertical-up, not down:** Vertical-up provides deeper penetration and better fusion in the groove walls. Vertical-down has shallower penetration and is generally not approved for structural groove welds (unless specifically qualified by WPS).[^3]

**Key setup change for vertical-up:** Drop parameters toward the low end of short-circuit range.
- Reduce voltage 1–3 V vs. flat position (helps keep the pool smaller and less prone to sagging)
- Reduce WFS / amperage correspondingly
- Use a small, controlled weave (triangular or crescent)

**3F — Vertical fillet weld technique:**

Work angle: 45° to both members (same as flat)
Travel angle: 0–10° (nearly perpendicular to the joint — nearly straight up)
Weave technique: triangular weave — move from one toe to the centre, then the other toe, then upward. Pause 0.5–1 second at each toe.

**3G — Vertical groove weld technique:**

Root pass: stringer bead, start at the bottom of the joint, travel upward at a controlled speed. The pool should be small and not sagging.

Fill passes: stringer beads or very narrow weaves — each pass placed above the previous.
Cap pass: slightly wider weave to produce a smooth, properly profiled cap.

**The "travel angle tilted up" rule for 3G:** In vertical-up groove welding, the gun is typically angled 5–10° upward (toward the direction of travel) — this helps direct the arc into the groove root and push the pool upward rather than letting it sag.[^1]

---

## Bead quality checks — reading what you welded

After every practice bead or pass, inspect before the next pass:[^3] [^4]

**For stringer beads:**
- Width uniform along the bead (±2 mm acceptable for practice)
- No undercut at either edge
- Smooth start (no cold blob) and filled crater at the end
- Porosity: none visible on the surface
- Good fusion (bead adheres cleanly to both sides — not sitting on top)

**For fillet welds (measured with a fillet weld gauge):**
- Leg size ≥ specified (undersize is a reject)
- Both legs approximately equal (for equal-leg fillet)
- No undercut ≥ 0.5 mm at the toes
- No overlap/cold lap
- No cracks
- Crater filled at end of bead

**For groove welds (visual):**
- Reinforcement (crown height) within code limit (typically ≤ 3 mm above flush for CJP per CSA W59)[^4]
- Full-width cap bead with smooth transition to base metal at both toes
- No undercut at toes (≤ 0.5 mm static)
- Surface porosity: none acceptable for critical welds

---

## Diagram

*(SVG to be added: `assets/diagrams/p1-s4-f-gmaw-positions.svg` — four panels showing: (1) 1F flat T-joint with gun at 45° work angle, 10° forehand travel; (2) 2F horizontal T-joint with 35° work angle, lower angle for pool sag correction; (3) 3F vertical T-joint with upward travel arrow, triangular weave pattern shown with pause points at toes; (4) 3G vertical groove weld cross-section showing root pass, fill passes, and cap pass labeled in sequence)*

---

## Numbers you need to memorize

- **GMAW (short-circuit) typical voltage: 17–22 V**[^1]
- **75/25 Ar/CO₂ flow rate: 25–35 CFH**[^1]
- **Standard GMAW forehand (push) travel angle: 5–15°**[^1]
- **CTWD for short-circuit GMAW: 3/8–3/4 in (10–20 mm)**[^1]
- **Fillet weld maximum undercut (CSA W59 static loads): ≤ 0.5 mm**[^4]
- **CJP groove weld reinforcement max (CSA W59): ≤ 3 mm above flush**[^4]
- **Vertical-up: use lower voltage/WFS than flat** — 1–3 V reduction[^1]
- **Pause at each toe of a weave for ~0.5–1 second** — prevents undercut[^1]
- **1F = flat fillet; 2F = horizontal fillet; 3F = vertical fillet**[^3]
- **1G = flat groove; 2G = horizontal groove; 3G = vertical groove**[^3]

---

## What the textbook doesn't tell you

**Read the sound, not just the arc.** An experienced GMAW welder can hear when the arc is right. Short-circuit transfer with 75/25 gas and correct voltage produces a very rapid, consistent "crackle" — like frying bacon evenly. Too low voltage produces an irregular, stuttering sound (wire sticking). Too high voltage produces a loud, harsh "splatter" sound with big droplets. Within 30 seconds of triggering, you should be able to hear if the parameters are right before you even look at the bead.

**The "gun angle cheat"** for 2F horizontal: Many experienced GMAW welders run a 30–35° work angle (lower than the textbook 45°) for horizontal fillet welds, angled toward the bottom member. This is slightly off the "balanced 45°" but it fights pool sag and produces better bottom-toe fusion in practice. The resulting fillet weld may not be exactly equal-leg — adjust with a small geometry compensation pass if needed.

**For 3G (vertical groove), always pre-clean the root pass before filling.** GMAW short-circuit root passes in a vertical groove can have rough surfaces with potential cold starts or small pores. Wire-brush or lightly grind the root pass surface before depositing fill passes. A rough root pass surface becomes a stress concentration in the finished weld.

**The pool is your only feedback.** In GMAW you don't feel the electrode burning down in your hand the way you do in SMAW. Your only real-time feedback is the weld pool shape, color, and behavior. Train yourself to watch the TRAILING edge of the pool (behind the arc, where the metal is solidifying) — consistent width there means consistent travel speed.

---

## Key terms

- **1G, 1F:** flat position — weld axis horizontal, face upward
- **2G, 2F:** horizontal position — weld axis horizontal, face vertical
- **3G, 3F:** vertical position — weld axis vertical
- **Stringer bead:** weld bead deposited with no transverse (side-to-side) oscillation — narrow bead
- **Weave bead:** weld bead deposited with deliberate transverse oscillation — wider bead
- **CTWD (Contact Tip to Work Distance):** total distance from end of contact tip to the workpiece surface
- **Forehand (push) technique:** gun aimed in the direction of travel — wider, shallower bead, better gas coverage
- **Root pass:** first weld pass in a multi-pass groove weld — must achieve root fusion
- **Hot pass:** second pass in a groove weld (follows root pass) — burns off residual contaminants from root pass and ensures full root fusion
- **Fill passes:** intermediate passes between root/hot pass and cap pass
- **Cap pass:** final weld pass determining surface appearance and final weld width/height
- **Undercut:** groove at the weld toe — acceptance limit ≤ 0.5 mm (CSA W59 static)
- **Reinforcement:** weld metal deposited above the base metal surface on a groove weld — limit ≤ 3 mm above flush

---

## Common exam trap

- **"Vertical-down (3G-D) is preferred for structural groove welds because it's faster"** — false. Vertical-down produces shallower penetration and is generally not prequalified for structural groove welds under CSA W59 or AWS D1.1. Vertical-up is the standard.
- **"For a 2F horizontal fillet, the correct work angle is 45° to both members"** — technically 45° is the theoretical ideal for equal legs, but in practice the work angle is reduced to 30–40° to counteract pool sag. The exam may test this as the "corrective" answer for pool sag problems.
- **"GMAW uses CC power source for better arc stability"** — false. GMAW uses CV (constant voltage). CC is used for SMAW and GTAW.
- **"75/25 Ar/CO₂ enables spray transfer"** — false. 75% Argon is below the ~80% minimum for spray transfer. Spray requires 90/10 Ar/CO₂ or higher Ar content.

---

## Practice question preview

**Q:** A GMAW welder running 75/25 Ar/CO₂ at 19 V with ER70S-6 wire completes a 2F horizontal fillet weld on 1/4 inch (6.4 mm) mild steel. The bottom toe shows heavy overlap and the top toe shows undercut. What is the MOST likely cause and correction?

A) Voltage is too high; reduce to 15 V  
B) Work angle is too high toward the vertical member; reduce the angle toward the bottom member and increase travel speed slightly  
C) Wire feed speed is too low; increase WFS by 50 in/min  
D) Shielding gas flow rate is too high; reduce to 15 CFH  

**Correct: B**

**Explanation:** The classic 2F horizontal fillet defect pattern — overlap at the bottom toe + undercut at the top toe — is caused by a work angle that is too high (aimed too much toward the vertical member). This directs the arc toward the top member, causing undercut there, while the excess weld metal rolls over the bottom toe as overlap. The correction is to lower the work angle (point more toward the horizontal/bottom member) and slightly increase travel speed to reduce pool size. Option A (reduce voltage to 15 V) would move out of the normal working range and create other problems. Option C (increase WFS) would make the pool larger and the problem worse. Option D (reduce gas flow) addresses shielding, not bead shape.

**Red Seal mapping:** D-14.04 (Performs weld using FCAW, MCAW and GMAW equipment — executes and evaluates GMAW fillet and groove welds in all required positions)

---

[^1]: [Lincoln Electric — GMAW (MIG) Welding Technique Guide](https://www.lincolnelectric.com/en/education-center/welding-processes/gmaw), stringer and weave bead techniques, starting parameters for short-circuit GMAW on mild steel (17–22 V, 25–35 CFH, 0.035" ER70S-6), CTWD 3/8–3/4", forehand 5–15°, vertical-up voltage reduction (1–3 V), weave bead pause-at-toe technique
[^2]: [Miller Electric — MIG Welding Technique Guide](https://www.millerwelds.com/resources/article-library/mig-gmaw-welding-guide), all-position GMAW parameters, gun angle effects on bead profile (work angle and travel angle), sound indicators for correct short-circuit transfer, reading the weld pool, 2F horizontal corrections
[^3]: [AWS D1.1 — Structural Welding Code — Steel (2020)](https://www.aws.org/standards/page/aws-d11), weld position definitions (1F/2F/3F/1G/2G/3G), visual acceptance criteria for fillet and groove welds, vertical-up vs vertical-down qualification requirements
[^4]: [CSA W59 — Welded Steel Construction (2018)](https://www.csagroup.org/store/product/CSA%20W59%3A18/), Clause 5 "Workmanship": fillet weld size (not less than specified), undercut ≤ 0.5 mm (static), CJP groove weld reinforcement ≤ 3 mm, overlap prohibition, crack prohibition
[^5]: [Modern Welding (Bowditch, Goodheart-Willcox)](https://www.goodheartwillcox.com/products/modern-welding), Chapter 16 "GMAW on Mild Steel": stringer vs weave bead selection, weave pattern types (crescent, triangular, figure-8), flat/horizontal/vertical-up technique descriptions, multi-pass groove weld sequence (root/hot/fill/cap)
