Repository: Jacalv01/redseal-ready

# RedSeal Ready

iOS app that helps Alberta welder apprentices pass their Period 1, 2, 3 exams and the national Red Seal (Interprovincial) exam.

## Structure

- `CURRICULUM_SPINE.md` — the master spec (source of truth for scope and content rules)
- `research/` — authoritative source PDFs (AIT, Red Seal, CWB, etc.) and extracted text
- `pipeline/` — content extraction and generation scripts
- `content/` — structured curriculum data (JSON) + written lessons (Markdown)
  - `ait-curriculum.json` — full Alberta AIT Welder curriculum (P1/P2/P3, 68 topics, 263 objectives)
  - `red-seal-rsos.json` — full Red Seal Occupational Standard (16 tasks, 60 sub-tasks, 585 criteria)

File: content/period2/section3/topic-a-smaw-groove-welds-mild-steel.md
---
id: p2-s3-a
period: 2
section: 3
section_title: Shielded Metal Arc Welding (SMAW)
topic_letter: A
topic_title: SMAW Groove Welds on Mild Steel
hours: 40
weight_pct: 17
outcome: >
  Upon successful completion, learners will be able to perform SMAW groove welds on mild steel.
objectives:
  - Perform welds in the 1G, 2G, 3G using E4310 (E6010) root and E4918 (E7018) fill and cap.
  - Perform welds in the 1GF, 2G, 3GF using E4918 (E7018) with backing plate.
red_seal_mapping:
  - D-13.01 (Selects SMAW equipment and consumables)
  - D-13.02 (Sets up SMAW equipment)
  - D-13.03 (Sets operating parameters for SMAW equipment)
  - D-13.04 (Performs weld using SMAW equipment)
  - A-5.03 (Controls temperature of weldments)
citations:
  - source: Lincoln Electric — Procedure Handbook of Arc Welding (14th ed.)
    ref: Chapter 3 — Groove welds; E6010 keyhole root technique, E7018 fill/cap procedure, interpass temperature, low-hydrogen practices
    url: https://www.lincolnelectric.com/en/education-center/welding-education/procedure-handbook
  - source: AWS D1.1 — Structural Welding Code — Steel (2020)
    ref: Table 4.5 (prequalified WPS groove geometry), Table 6.1 (position classifications), Clause 6 (inspection)
    url: https://pubs.aws.org/p/2056/d1-12020-structural-welding-code-steel
  - source: CSA W59 — Welded Steel Construction (2018)
    ref: Clause 11 (welder qualification, groove weld positions), Clause 12 (prequalified WPS, groove preparations for SMAW)
    url: https://www.csagroup.org/store/product/CSA%20W59%3A18/
  - source: CWB Group — Welder Certification Study Guide
    ref: 1G/2G/3G qualification positions, E6010 root run technique, E7018 low-hydrogen handling, interpass temperature control
    url: https://www.cwbgroup.org/education/learning-resources
  - source: Modern Welding (Bowditch, Goodheart-Willcox, 12th ed.)
    ref: Chapter 12 — SMAW Groove Welds; root, fill, cap passes; position techniques; backing bars; CWB qualification procedures
    url: https://www.g-w.com/modern-welding
  - source: AIT Welder Curriculum Guide 012 (2026), Period 2 Section 3 Topic A
    ref: pp. 47–50
    url: https://tradesecrets.alberta.ca/SOURCES/PDFS/CURRICULUM_GUIDES/012_OUTLINE.PDF
---

# SMAW Groove Welds on Mild Steel

Period 2 SMAW is where you stop practising positions and start making welds that will be cut up, bent, and broken in a test. Groove welds are the basis of structural connections, pressure vessels, and pipeline joints — every application that needs full penetration. The 1G/2G/3G combination with E6010 root and E7018 fill is the cornerstone SMAW groove qualification used by CWB, AWS, and ASME codes across Canada. Getting this right opens the door to certified welder status.

---

## The weld procedure: why E6010 root and E7018 fill/cap?

This combination is not arbitrary — each electrode is chosen for what it does best.[^1][^4]

### E6010 — the root pass electrode

**Why it's used for roots:**
- **Fast-freeze** — the slag solidifies almost immediately behind the arc, giving the welder manual control over puddle drainage through the root
- **Highly penetrating arc** — the high-cellulose coating produces a stiff, forceful arc that drives through tight root openings
- **Keyhole technique** — with E6010, you can deliberately punch through the root and maintain a controlled keyhole that fuses both sides of the joint simultaneously
- **DC+ only** (DCEP) — gives the penetrating, stiff arc characteristics

**What it can't do:** E6010 produces a rough, irregularly-textured weld surface. It has moderate strength (~60 000 psi/415 MPa) and moderate toughness. Multipass groove welds built entirely with E6010 are possible but unusual on structural code work where E7018 is almost always used for fill and cap.[^1]

**CSA designation:** E4310 (the "43" = 430 MPa tensile, "1" = all-position, "0" = DC only)[^4]

### E7018 — the fill and cap electrode

**Why it's used for fill and cap:**
- **Low hydrogen** — the iron-powder, low-hydrogen coating produces < 8 mL H₂/100 g of deposited weld metal, preventing hydrogen-induced cracking (HIC) in the HAZ
- **Higher strength** — 70 000 psi (480 MPa) minimum tensile
- **Excellent toughness** — Charpy V-notch impact values at -20°C and -30°C meet structural code requirements
- **Smooth finish** — makes an excellent cap pass for visual and NDT inspection
- **AC or DCEP** — flexibility for different power sources

**CSA designation:** E4918 (430 MPa tensile, all-position, iron-powder low-hydrogen)[^4]

---

## Joint preparation for groove welds

Groove geometry affects penetration, weld quality, and efficiency.[^2][^3]

### Single V-groove (most common for up to ~20 mm plate)

**Standard dimensions (CSA W59 / AWS D1.1 prequalified):**[^2][^3]
- **Bevel angle:** 22.5° per side (45° included angle for tight groove) OR 30° per side (60° included angle — most common)
- **Root opening:** 1.5–3 mm (typically 2.4 mm / 3/32")
- **Root face (land):** 1.5–2.5 mm — prevents burn-through on root pass
- **Included angle:** 60° is most common for SMAW with E6010 root

**Root face purpose:** The small flat at the root of the bevel controls burn-through during the root pass. Too thin → blow-through; too thick → incomplete penetration.

### Double V-groove (for plate > ~20 mm, welded from both sides)

- Reduces total weld metal volume by ~50% vs single V
- Reduces angular distortion (balanced passes both sides)
- Requires back-gouging and back-welding or careful through-penetration from one side

### Backing bar (with E7018, 1GF/2G/3GF positions)

A **backing bar** is a steel strip placed behind the root opening, touching both joint faces. Its purpose is to catch and support the root pass weld metal, allowing full penetration without blow-through.[^1]

**Backing bar dimensions (typical):** 5 mm × 25 mm, tack-welded to one side before fit-up
**Run-off tabs:** Additional small steel plates at each end of the joint — allows the weld to run out past the end of the joint, preventing craters at the joint ends

**When using backing bar (1GF, 2G, 3GF with E7018 only):**
- No keyhole technique needed — the backing catches the root
- Larger root opening (3–6 mm) is acceptable with backing
- E7018 can be used straight through without E6010 root — simpler, all-low-hydrogen

---

## Root pass technique: E6010 keyhole method (no backing bar)

This is the most skill-intensive weld in the Period 2 curriculum.[^1][^4]

**Setup:**
- Root opening: 2.4 mm (3/32") — consistent is critical
- Root face: 1.5–2 mm
- Tack welds every 50–75 mm; tacks must have full fusion at root
- Grind any rough tack starts/stops

**Welding technique:**
1. Strike arc on the beginning of the joint
2. Establish a small puddle; begin to see the keyhole (small elliptical hole) at the leading edge of the puddle
3. **Maintain the keyhole:** if the keyhole disappears → slow down (increase heat dwell); if the keyhole grows → speed up or increase arc length slightly
4. **Motion:** A slight side-to-side or circular motion keeps fusion at both root faces. Avoid wide weaving — keep it to 1-2 electrode diameters
5. **At stops/starts:** stop well before the end of a rod, grind the stop to a tapered end, restart 10 mm back on the solidified weld, then advance to the joint again (prevents cold lap at restart)
6. **Travel angle:** 5-15° push (forehand) for root on groove weld — different from FCAW drag technique

**Root pass quality indicators:**
- Consistent backside bead width (1.5–3 mm wider than root opening)
- No high-low (uneven fusion on each root face)
- No burn-through holes
- Visible fusion on backside of plate (back bead showing)

---

## Fill passes: E7018

After the root pass is complete and cleaned:[^1]

**Cleaning between passes:**
- Wire brush to remove all surface slag
- Chip any heavy slag pockets
- Grind any rough spots, spatter within 25 mm of the joint, or arc strikes
- Arc strikes outside the weld zone must be reported and ground smooth — they are considered defects under AWS D1.1 and CSA W59

**E7018 fill technique:**
- **Stringer beads:** preferred for most fill passes — better control, more predictable fusion, less distortion vs weave
- **Slight weaving acceptable** on the cap pass only for width control (don't exceed 3× electrode diameter weave width)[^4]
- **Travel angle:** 10-15° drag (backhand) — E7018 is a drag process unlike E6010 root
- **Amperage:** 115-165 A for 4 mm (5/32") E7018 flat; reduce 10-15% for vertical up

**Interpass temperature:**
- **Maximum interpass temperature for mild steel:** generally 250°C — verify with your WPS[^3]
- **Minimum interpass temperature = preheat temperature** — don't let the joint cool below preheat between passes
- Measure with a contact thermometer or temperature-indicating crayon (Tempilstik) at least 75 mm from the weld[^3]

---

## Positions: 1G, 2G, 3G

### 1G — Flat position
- Plate is horizontal; welding downhand into the joint
- Easiest position for groove welds; gravity pulls the puddle into the joint
- Root pass: consistent travel speed, watch keyhole
- Fill/cap: stringer beads, minimal weave on cap

### 2G — Horizontal position
- Plate is vertical; weld groove is horizontal
- Root pass: more challenging — puddle wants to droop downward
- Technique: **upward gun/electrode angle** (point electrode slightly upward, 10-15° above horizontal) to counteract droop
- Fill passes: **offset stringer technique** — each pass placed slightly below the previous toe, building up from bottom to top
- Cap pass: wash bead technique — slight upward motion to cover

### 3G — Vertical position (up)
- Plate is vertical; weld progresses upward
- **Root pass (E6010):** 
  - Reduce amperage 10-15% from flat setting
  - Triangular weave or J-motion — pause at each toe (1-2 seconds) to allow fusion before moving
  - Keyhole may pulse open/closed — normal; adjust by modulating travel speed
- **Fill passes (E7018):**
  - Triangular weave: move up the centre, pause at each toe
  - Do NOT pause in the centre — that's where undercut forms
  - Stringer beads also acceptable but slower for wider grooves

---

## Low-hydrogen practices for E7018

E7018 low-hydrogen coating must be protected from moisture absorption. Moisture → H₂ → HIC.[^1][^4]

**Storage rules:**
- Store unopened cans at room temperature and humidity — do not allow to get wet
- Open cans: hold in a **heated rod oven at 120–150°C (250–300°F)**[^1]
- If E7018 electrodes are left out of the oven for > 4 hours: **re-dry at 300–350°C (570–660°F) for 1 hour minimum**[^1]
- Maximum of 2 re-dry cycles — after that, discard
- E6010 electrodes: cellulosic — do NOT re-dry in oven (removes needed moisture from coating)

**Signs of moisture in E7018:**
- Porosity in the weld (hydrogen gas escaping as pores)
- Rough, bubbly surface
- Hydrogen cracking (delayed cracking — can appear 24–48 hours after welding in high-carbon or restrained joints)

---

## Welding qualifications (CWB / CSA W47.1)

Understanding what position qualifications cover is critical for job readiness.[^3][^4]

**CWB welder qualification test positions:**

| Test position | AWS designation | What it qualifies |
|---|---|---|
| Flat plate groove | 1G | Flat only |
| Horizontal plate groove | 2G | Flat + horizontal |
| Vertical plate groove | 3G | Flat + horizontal + vertical |
| Overhead plate groove | 4G | Flat + overhead |
| **3G + 4G** | Combined | Flat + horizontal + vertical + overhead (all position plate) |

**Pipe qualification (adds pipe positions):**
- 2G pipe = fixed pipe, horizontal weld axis → adds flat + horizontal
- 5G pipe = fixed pipe, vertical axis → adds vertical + overhead
- 6G pipe = 45° fixed = most demanding → qualifies all positions on plate and pipe

**For Period 2:** the focus is 1G, 2G, 3G on plate. Pipe qualification is Period 3 territory.

---

## Numbers you need to memorize

- **E6010 polarity:** DCEP only[^1]
- **E7018 polarity:** DCEP or AC[^1]
- **E6010 AWS designation:** E6010 (60 000 psi tensile, all-position, DC only)[^1]
- **E7018 AWS designation:** E7018 (70 000 psi tensile, all-position, low-hydrogen iron powder)[^1]
- **E7018 oven holding temperature:** 120–150°C (250–300°F)[^1]
- **E7018 re-dry temperature:** 300–350°C (570–660°F) for 1 hour[^1]
- **E7018 out-of-oven time limit:** 4 hours maximum before re-dry[^1]
- **Standard V-groove included angle (SMAW):** 60° (2 × 30° per side)[^2][^3]
- **Root opening (SMAW E6010 root):** 2.4 mm (3/32")[^1]
- **Root face (land):** 1.5–2 mm[^1]
- **Maximum interpass temperature (mild steel):** typically 250°C — check WPS[^3]
- **Vertical up amperage reduction vs flat:** 10–15%[^1]
- **3G + 4G plate qualification covers:** all positions on plate[^4]

---

## What the textbook doesn't tell you

**The keyhole is not a defect — it's the technique.** A common mistake is seeing the root opening burn through and trying to "heal" it by slowing to a stop. If you stop with a keyhole open, you get a hole in the root. Instead, speed up or increase arc length slightly to let the puddle close the keyhole as you move forward. The E6010 root technique is dynamic — you're managing the keyhole, not eliminating it.

**Electrode angle changes completely between E6010 root and E7018 fill.** E6010 root: push/forehand (5-15° tilt with arc leading the puddle). E7018 fill: drag/backhand (10-15° tilt with arc trailing). Welders who habitually push their E7018 fill passes trap slag — slag inclusions are almost guaranteed.

**Check interpass temperature before each pass, not just between pairs.** A joint that starts hot (from the previous pass) can exceed 250°C by the third or fourth pass on a cold day without active cooling. Use a Tempilstik. On a hot summer day in an Alberta shop without AC, the joint stays hot longer — wait for the temperature to drop if needed.

**The backing bar affects the weld more than you think.** A backing bar that isn't fully tacked will pull away from the root opening during welding — leaving a gap that the weld metal can't bridge cleanly. Every tack on the backing bar needs to be solid. Some shops use permanent backing (stays in place); some call for removable backing (removed after welding, root side ground smooth).

---

## Diagram

*(SVG to be added: `assets/diagrams/p2-s3-a-groove-geometry.svg` — cross-section of single V-groove joint showing: included angle (60°), bevel per side (30°), root opening (2.4 mm), root face (1.5–2 mm), and backing bar placement; labeled dimensions.)*

*(SVG to be added: `assets/diagrams/p2-s3-a-root-fill-cap.svg` — cross-section of multi-pass groove weld showing pass sequence: root (E6010), fill passes 1 through N (E7018), cap pass (E7018); pass numbered in correct sequence.)*

*(SVG to be added: `assets/diagrams/p2-s3-a-3g-technique.svg` — side view of vertical-up groove weld showing triangular weave motion: arrows indicating up-right to toe (pause), across bottom, up-left to toe (pause), repeat.)*

---

## Key terms

- **E6010:** cellulosic high-penetration electrode; fast-freeze; DCEP only; used for root passes in open groove welds
- **E7018:** iron-powder low-hydrogen electrode; excellent toughness and strength; DCEP or AC; used for fill and cap passes
- **Keyhole:** controlled opening ahead of the molten puddle in a groove root pass; indicates through-penetration
- **Root pass:** first weld pass in a groove joint; establishes full penetration; most critical pass in terms of technique
- **Fill pass:** subsequent passes deposited over the root to build up the groove cross-section
- **Cap pass:** final pass covering the filled groove; becomes the visual inspection surface
- **Root opening:** the gap between the root faces of the joint members (2.4 mm typical for SMAW E6010)
- **Root face (land):** the small flat at the root of the bevel that controls burn-through (1.5–2 mm)
- **Backing bar:** steel strip placed behind the root opening to support the root pass and allow full penetration
- **Interpass temperature:** temperature of the weld joint between passes; maximum typically 250°C for mild steel
- **Low hydrogen electrode:** electrode with coating that produces <8 mL H₂/100 g weld metal; prevents HIC
- **HIC (Hydrogen-Induced Cracking):** delayed weld cracking driven by diffusible hydrogen, residual stress, and susceptible microstructure
- **Prequalified WPS:** Welding Procedure Specification meeting code-defined geometry and conditions that doesn't require testing
- **1G/2G/3G/4G:** plate groove weld positions — flat/horizontal/vertical/overhead

---

## Common exam trap

- **E6010 is forehand (push) for root; E7018 is backhand (drag) for fill** — reversing these is a common exam trap. Exam will describe one electrode and ask travel angle.
- **E7018 must be kept in a heated rod oven at 120–150°C** — NOT in the original sealed container (that's for storage only, not open packages). NOT at ambient temperature. NOT in a warmbox designed for E6010.
- **E6010 should NOT be re-dried in an oven** — it's a cellulosic electrode; the coating intentionally contains some moisture. Oven drying ruins E6010. Exam may offer "re-dry all electrodes before use" as a correct choice.
- **Backing bar allows E7018 root pass** — if backing is present, you don't need E6010. You can run E7018 straight from root to cap. Exam may imply E6010 is always required.
- **3G (vertical up) requires REDUCED amperage vs flat** — about 10–15% less. Distractor answer often says "increase amperage for more penetration."
- **4G overhead + 3G vertical qualifies ALL plate positions** — but NOT pipe positions. Pipe positions require separate pipe qualification tests.

---

## Practice question preview

**Q:** A welder completes the root pass of a 2G (horizontal position) single V-groove weld using E6010. The next pass will be a fill pass with E7018. What is the CORRECT travel angle for the E7018 fill pass?

A) 5–15° push (forehand), arc leading the puddle
B) 10–15° drag (backhand), arc trailing the puddle
C) 90° perpendicular to the plate surface
D) 30–45° push (forehand) for better penetration

**Correct: B**

**Explanation:** E7018 is a drag (backhand) electrode for fill and cap passes — the electrode should be angled 10–15° toward the direction of travel with the arc trailing the puddle. This prevents slag from being pushed ahead of the puddle and trapped under the weld metal (slag inclusions). (A) 5–15° push is the correct technique for E6010 root passes — switching to E7018 and maintaining the same push angle is a common cause of slag inclusions. (C) Perpendicular provides no angular direction and gives no control advantage. (D) 30–45° push would force slag ahead of the puddle even more aggressively — guaranteed slag inclusions.

**Red Seal mapping:** D-13.03 (Sets operating parameters for SMAW); D-13.04 (Performs weld using SMAW equipment)

---

[^1]: [Lincoln Electric — Procedure Handbook of Arc Welding, 14th ed.](https://www.lincolnelectric.com/en/education-center/welding-education/procedure-handbook), Chapter 3 — E6010 keyhole root technique, E7018 fill/cap procedure, electrode oven temperatures, re-dry procedure, interpass temperature control, low-hydrogen practices
[^2]: [AWS D1.1:2020 — Structural Welding Code — Steel](https://pubs.aws.org/p/2056/d1-12020-structural-welding-code-steel); Table 4.5 prequalified groove geometry for SMAW (included angle, root opening, root face), Clause 6 quality/inspection, position classifications
[^3]: [CSA W59:18 — Welded Steel Construction](https://www.csagroup.org/store/product/CSA%20W59%3A18/), Clause 11 (welder qualification, groove weld positions), Clause 12 (prequalified WPS groove preparations for SMAW), maximum interpass temperature for mild steel
[^4]: [CWB Group — Welder Certification Study Guide](https://www.cwbgroup.org/education/learning-resources); 1G/2G/3G qualification positions and coverage, E6010 and E7018 CSA designations (E4310, E4918), keyhole root technique, low-hydrogen electrode handling
[^5]: [Modern Welding, 12th ed. (Bowditch, Goodheart-Willcox)](https://www.g-w.com/modern-welding), Chapter 12 — SMAW Groove Welds; root, fill, and cap pass sequence; position techniques; backing bar use
[^6]: [AIT Welder Curriculum Guide 012 (2026), Period 2 Section 3 Topic A](https://tradesecrets.alberta.ca/SOURCES/PDFS/CURRICULUM_GUIDES/012_OUTLINE.PDF), pp. 47–50

File: content/period2/section5/topic-b-gmaw-fcaw-mcaw-groove-welds-mild-steel.md
---
id: p2-s5-b
period: 2
section: 5
section_title: Gas Metal Arc Welding (GMAW), Flux-Cored Arc Welding (FCAW), Metal Cored Arc Welding (MCAW), and Submerged Arc Welding (SAW)
topic_letter: B
topic_title: GMAW, FCAW and MCAW Groove Welds on Mild Steel
hours: 40
weight_pct: 17
outcome: >
  Upon successful completion, learners will be able to perform GMAW, FCAW, and MCAW
  groove welds on mild steel plate in 1G, 2G, 3G positions using process combinations
  common in industry (GMAW root + FCAW fill/cap).
objectives:
  - Perform 1G, 2G, 3G welds on mild steel using GMAW root, and FCAW or MCAW fill and cap.
  - Demonstrate MCAW technique and identify differences from FCAW.
  - Perform 3G GMAW root and 4G fill and cap with FCAW.
  - Select shielding gas and wire combinations for each position.
red_seal_mapping:
  - D-14.01 (Selects FCAW, MCAW and GMAW gas, equipment and consumables)
  - D-14.02 (Sets up FCAW, MCAW and GMAW equipment)
  - D-14.03 (Sets operating parameters for FCAW, MCAW and GMAW)
  - D-14.04 (Performs weld using FCAW, MCAW and GMAW equipment)
citations:
  - source: Miller Electric — Welding Guide for GMAW and FCAW
    ref: Position selection, transfer modes, groove weld parameters
    url: https://www.millerwelds.com/resources/article-library/gmaw-basics-travel-speed-and-voltage
  - source: Lincoln Electric — Procedure Handbook of Arc Welding
    ref: Groove weld procedures, root pass techniques, multi-pass sequence
    url: https://www.lincolnelectric.com/en/education-center/welding-education/procedure-handbook
  - source: AWS A5.18 — Carbon Steel Electrodes for GMAW
    ref: ER70S-6 for root passes and general purpose
    url: https://pubs.aws.org/p/1141/a518a518m2005-specification-for-carbon-steel-electrodes-and-rods-for-gas-shielded-arc-welding
  - source: AWS A5.20 — Carbon Steel Electrodes for FCAW
    ref: E71T-1 for gas-shielded fill and cap
    url: https://pubs.aws.org/p/1147/a520a5-20m2015-specification-for-carbon-steel-electrodes-for-flux-cored-arc-welding
  - source: CSA W59 — Welded Steel Construction (2018)
    ref: Clause 12 welder qualification positions 1G-4G, Clause 4 workmanship
    url: https://www.csagroup.org/store/product/CSA%20W59%3A18/
  - source: ESAB — Dual Shield FCAW & OK Autrod Solid Wire Data Sheets
    ref: Wire/gas combinations, position-specific parameters
    url: https://esab.com/us/nam_en/products-solutions/filler-metals/
  - source: AIT Welder Curriculum Guide 012 (2026), Period 2 Section 5 Topic B
    ref: p. 30
    url: https://tradesecrets.alberta.ca/SOURCES/PDFS/CURRICULUM_GUIDES/012_OUTLINE.PDF
---

# GMAW, FCAW and MCAW Groove Welds on Mild Steel

Structural welding in Alberta is 80% wire-feed groove welds on mild steel. The industry-standard combination is **GMAW root pass, FCAW fill and cap**. It's fast, produces X-ray quality when done right, and every code shop from oil sands modules to bridge fabrication uses it. Master this and you're immediately employable as a fitter-welder in structural, tank, or fabrication work.

---

## Why combine GMAW and FCAW?

Each process is best at different parts of the joint:[^1][^2]

| Pass | Best process | Why |
|---|---|---|
| **Root** | GMAW (short-arc or GMAW-P pulse) | Precise heat control, small puddle, easier to control open-root without burn-through |
| **Hot / fill / cap** | FCAW-G (E71T-1) or MCAW (E70C-6M) | High deposition rate, all-position with rutile flux, tolerant of tack welds and prior beads |

**A skilled welder switches wires mid-joint.** Root with 0.035" ER70S-6 on GMAW short-arc, then swap to 0.045" E71T-1 for fill and cap. Some shops have dual-torch cells; most just have two guns on two feeders.

---

## Groove weld anatomy — vocabulary you MUST know

Every joint has these features:[^2]

- **Bevel angle** — the angle of each cut face (measured from vertical). Typical: 22.5° per side = 45° included angle for open root; 30° per side = 60° included; 37.5° per side = 75° included.
- **Included angle** — total angle formed by both bevels (sum of both sides)
- **Root face / land** — the flat portion at the root of the bevel. Zero to 1/8" typical.
- **Root opening / gap** — the space between the two lands at the root. 0" for backing plate; 1/8"–3/16" for open root
- **Backing** — a piece of metal (permanent) or ceramic (removable) at the root to catch the first pass
- **Root pass** — the first bead at the bottom of the joint
- **Hot pass** — the second bead, typically at higher heat, that ties into the root
- **Fill passes** — subsequent beads that build up the joint
- **Cap / cover pass** — the final bead(s) that finish flush or slightly convex to the plate surface

---

## Positions on plate: 1G, 2G, 3G

For groove welds on plate:[^5]

| Position | Plate orientation | Weld axis | Notes |
|---|---|---|---|
| **1G** | Flat | Horizontal | Weld progresses along the seam with plate flat on the table |
| **2G** | Vertical | Horizontal | Weld runs horizontally across a vertical joint (imagine a horizontal seam on a standing sheet) |
| **3G** | Vertical | Vertical | Weld progresses vertically up (or down) the seam |
| **4G** | Overhead | Horizontal | Weld on the underside of a horizontal plate |

**Progression direction matters:**
- 3G up: standard for FCAW-G on structural (better puddle control, slag freezes fast)
- 3G down: fast but harder to get sidewall fusion; used on thinner material or open-root GMAW where speed matters

---

## Standard procedure: 3G open-root, GMAW root + FCAW fill/cap

This is the AIT/Red Seal signature procedure. Do it well and you have a fundamental structural qualification.

### Joint prep
- **Plate:** typically 3/8" or 1/2" mild steel
- **Bevel:** 30° per side (60° included)
- **Land:** 3/32" (2.4 mm)
- **Root gap:** 1/8" (3.2 mm) — matches 0.035" wire feed characteristics
- **Fit-up:** tack every 8-12", back-gouge and grind tacks flush before starting weld

### Root pass (GMAW short-arc, uphill)
- **Wire:** 0.035" ER70S-6[^3]
- **Gas:** 75/25 Ar/CO2 for smooth arc, low spatter — OR 100% CO2 for deeper penetration and looser slag[^3]
- **Polarity:** DCEP
- **Amperage/Voltage:** 130-160 A / 17-19 V (short-arc)
- **Travel:** UPHILL from bottom to top
- **Torch angle:** 5-10° drag angle (backhand)
- **Technique:** slight side-to-side sweep in the root, pausing at the toes to prevent undercut. Watch the keyhole — as the arc melts through, you'll see a small opening on the back side of the joint.
- **Speed:** slow enough to fill the root fully; too fast = incomplete fusion at the root

### Hot pass (FCAW-G, uphill)
- **Wire:** 0.045" E71T-1[^4]
- **Gas:** 75/25 Ar/CO2 (best for E71T-1) or 100% CO2 (cheaper, more spatter)
- **Polarity:** DCEP
- **Amperage/Voltage:** 180-220 A / 22-25 V
- **Travel:** UPHILL
- **Torch angle:** 5-15° drag angle
- **Technique:** slight side-to-side or vertical stringer over the root. Ties into and reinforces the root pass.
- **Between passes:** chip slag, wire brush, inspect. Never weld over dirty slag.

### Fill passes (FCAW-G, uphill)
- Same wire, gas, polarity
- **Amperage/Voltage:** 200-240 A / 24-27 V (higher than hot pass)
- **Technique:** side-to-side triangular weave OR series of stringer beads (welder's choice; stringers give better mechanical properties but take longer)
- Multiple passes until joint is filled just below the plate surface

### Cap pass (FCAW-G, uphill)
- Same wire, gas, polarity
- **Amperage/Voltage:** ~200 A / 23-25 V (slightly cooler than fill to avoid over-melting the toes)
- **Technique:** wider weave than fill passes; extend slightly onto base metal on both sides for good toe fusion
- **Finish:** slightly convex, flush with plate surface, or ground flush per specification

---

## 2G horizontal groove — critical technique differences

2G is the hardest position to master with wire-feed processes because the puddle wants to sag under gravity. Key techniques:[^1]

- **Multiple stringer beads (do NOT weave):** each bead is a narrow stringer running horizontally. Weaving fails because the puddle sags out of the upper portion.
- **Torch angle upward:** point the gun 5-15° above horizontal to counter gravity
- **Slower travel:** than 1G — you're depositing less per pass, so more passes needed
- **Pattern:** typical 6-8 stringer beads to fill a 30° bevel joint
- **Cap:** overlap stringer beads slightly like shingles on a roof

**FCAW-G is better than GMAW for 2G filling** because the rutile flux slag freezes fast and holds the puddle.

---

## 3G downhill — when to use it and when NOT to

3G downhill (top-to-bottom) is FAST but harder to get sidewall fusion. When it's OK:
- Thinner material (3/16" and under)
- Pipeline root passes (open-root, GMAW short-arc)
- Non-critical fabrication where speed matters and full penetration isn't critical

**When NOT to use it:**
- Any critical structural joint (bridges, pressure vessels, code work)
- Any position where full penetration is required
- Any joint where you'll be tested on radiographic soundness

**Downhill traps slag ahead of the puddle** if you're using FCAW-G. Stick to GMAW short-arc for downhill runs, and only where code allows.

---

## 4G overhead — the confidence builder

Overhead is intimidating but the puddle is small and manageable if you keep parameters cool:[^2]

- **Reduce amperage 15-20%** from flat setting
- **Very tight stringer beads** — puddle stays small, gravity works with you (surface tension holds a small puddle against the underside)
- **Fast travel** — no lingering in one spot
- **Multiple passes:** many small stringers rather than any weaving
- **Slag chipping is a pain:** wear a good FR jacket and expect showers of hot slag on every pass

---

## MCAW — when to choose it over FCAW

Metal-cored (MCAW) has advantages over flux-cored on clean, well-prepared joints:[^6]

| MCAW advantage | Detail |
|---|---|
| **Higher deposition rate** | 10-15% more than E71T-1 at the same amperage |
| **Minimal slag** | Almost no chipping between passes; ideal for robotic welding |
| **Cleaner mechanical properties** | Fewer inclusions in critical applications |
| **Less spatter** | Cleaner welds in visible/architectural fab |

**MCAW disadvantages:**
- **Intolerant of dirty steel** — no flux to burn off contaminants
- **Requires clean joint prep** — grind mill scale off, wire brush, wipe with acetone
- **Requires shielding gas** — Ar/CO2 mixes (75/25 or 90/10 for better mechanicals)
- **More expensive wire** than FCAW

**Use MCAW when:** clean shop, robotic cells, architectural stainless-adjacent applications, high-volume production of clean parts.
**Use FCAW when:** field work, dirtier steel, all-position work, general structural fabrication.

---

## Numbers you need to memorize

- **GMAW root pass wire:** 0.035" ER70S-6 (typical)[^3]
- **FCAW fill/cap wire:** 0.045" E71T-1 (typical)[^4]
- **MCAW wire:** 0.045" E70C-6M (typical for clean steel)[^6]
- **Shielding gas for GMAW short-arc root:** 75/25 Ar/CO2 or 100% CO2[^3]
- **Shielding gas for FCAW-G fill/cap:** 75/25 Ar/CO2 or 100% CO2[^4]
- **Shielding gas for MCAW:** 75/25 or 90/10 Ar/CO2 (mixes preferred)[^6]
- **Polarity for all three:** DCEP[^3][^4][^6]
- **Standard bevel prep:** 30° per side = 60° included angle[^2]
- **Standard root gap:** 1/8" (3.2 mm)[^2]
- **Standard land:** 3/32" (2.4 mm)[^2]
- **GMAW root amperage (0.035"):** 130-160 A / 17-19 V (short-arc)[^1]
- **FCAW fill amperage (0.045"):** 200-240 A / 24-27 V[^1]
- **Torch angle:** 5-15° drag (backhand) for GMAW and FCAW[^1]
- **2G position:** stringer beads only, NO weaving[^1]
- **3G up:** better sidewall fusion, standard for code work[^5]
- **3G down:** faster but risks incomplete fusion; only for thin material or non-critical[^2]
- **Overhead amperage reduction:** 15-20% from flat[^2]
- **Vertical up amperage reduction:** 10-15% from flat[^1]

---

## What the textbook doesn't tell you

**Root pass is where welders get eliminated on qualification tests.** Get the root right and the rest is straightforward; miss the root and no amount of pretty fill/cap saves you when the coupon goes to the bend tester. Practice roots on scrap for weeks before your qualification.[^2]

**Between-pass cleaning is not optional.** Every pass, chip slag, wire brush, and inspect. Skipped chipping = slag inclusions in the next bead. Slag inclusions on X-ray = failed weld = failed qualification.[^5]

**"Whip and pause" for open-root GMAW.** Instead of continuous straight travel on the root, some welders use a whip motion (short forward push, brief pause) to control heat. Whipping lets the puddle solidify slightly between advances, giving better control over penetration. Optional but a real technique.[^2]

**Interpass temperature matters on multi-pass fills.** For most mild steel structural work, max interpass = 500 °F (260 °C). Too hot = large grain growth in HAZ, poor toughness. On a big joint, weld both sides alternately or take breaks to let the joint cool.[^5]

**FCAW-G loves cold days on jobsites.** Windy conditions can strip the shielding gas — either build a windbreak or switch to FCAW-S (E71T-11 self-shielded, DCEN). Never run FCAW-G in > 10 km/h wind without protection.[^4]

**Watch the smoke.** GMAW produces very little smoke. Excessive smoke on GMAW = arc problem (usually voltage too low). FCAW-G always produces significant smoke — that's the flux vaporizing. FCAW-S produces more smoke than -G. If you can't ventilate, wear a supplied-air respirator.[^4]

**Weave patterns for 3G up (personal preference):** triangle (zig-zag with pause at toes) is most common. Some welders prefer a "half-moon" (curved sweep). Both work. Whatever you use, PAUSE at the toes — that's where undercut hides.[^1]

**Cap-pass overlap should be minimal but visible.** Extend the cap 1/16" to 1/8" past each bevel edge onto the base metal. This ensures full fusion at the toes. Excess overlap = weld reinforcement too high, fails visual inspection.[^5]

---

## Diagram

*(SVG to be added: `assets/diagrams/p2-s5-b-groove-weld-cross-section.svg` — cross-section showing root pass, hot pass, fill passes, cap pass with labels; bevel angle, land, root gap, weld reinforcement all annotated)*

*(SVG to be added: `assets/diagrams/p2-s5-b-2g-stringer-pattern.svg` — 2G horizontal groove showing the 6-8 stringer bead pattern from bottom to top, no weaving)*

*(SVG to be added: `assets/diagrams/p2-s5-b-3g-uphill-weave.svg` — 3G vertical up groove showing triangle weave pattern with pause points at toes)*

---

## Key terms

- **Groove weld:** a weld made in a groove (V, U, J, or bevel-shaped) between two workpieces to achieve full penetration
- **Root pass / root bead:** the first weld pass at the bottom of the joint
- **Hot pass:** second pass that ties into the root, often at higher heat
- **Fill pass:** subsequent passes that build up the joint
- **Cap pass / cover pass:** the final pass at the top surface
- **Bevel angle:** the angle of each edge preparation (measured from vertical)
- **Included angle:** the total angle between both bevels
- **Root face / land:** the flat portion at the root of the joint
- **Root gap / opening:** the space between the two lands at the root
- **Backing:** metal or ceramic strip at the root to catch the first pass
- **Uphill / downhill:** direction of travel on vertical welds
- **Interpass temperature:** the temperature of the base metal between weld passes

---

## Common exam trap

- **2G horizontal = stringer beads only, NO weaving.** Weaving causes the upper portion of the puddle to sag out.
- **GMAW root + FCAW fill/cap** is the industry standard for structural work. Distractors will offer GMAW throughout or SMAW throughout.
- **3G downhill is FAST but risks lack of fusion.** Not used for critical/code work. 3G uphill is standard for structural.
- **Overhead: REDUCE amperage 15-20%.** Distractors will say increase.
- **DCEP for all three processes** (GMAW, FCAW-G, MCAW). DCEN only for FCAW-S (self-shielded).
- **Standard bevel prep for wire-feed groove:** 60° included angle (30° per side). Not 45°, not 75°.
- **Between-pass cleaning is mandatory** — chipping and wire-brushing prevents slag inclusions.
- **Interpass temperature limit** (~500 °F / 260 °C for mild steel) — exceeding hurts HAZ toughness.
- **Root gap typically 1/8" (3.2 mm)** for GMAW short-arc open root.

---

## Practice question preview

**Q:** A welder is qualifying on a 3G open-root groove test using GMAW root and FCAW-G fill/cap on 3/8" mild steel plate. Which sequence of parameter changes is correct progressing from root pass through cap pass?

A) Root: 0.045" FCAW at 250 A downhill; Fill: 0.035" GMAW at 100 A; Cap: SMAW at 150 A
B) Root: 0.035" GMAW short-arc at 140 A uphill; Fill: 0.045" FCAW at 220 A uphill; Cap: 0.045" FCAW at 200 A uphill
C) Root: FCAW-S at 300 A DCEN; Fill: GMAW short-arc at 90 A; Cap: SMAW at 120 A downhill
D) Root: GMAW spray at 280 A downhill; Fill: FCAW-S at 250 A; Cap: SMAW at 100 A

**Correct: B**

**Explanation:** The industry-standard 3G qualification procedure uses GMAW short-arc for the root pass (small puddle, precise control, uphill for penetration), then switches to FCAW-G at higher amperage for fill and cap. Fill passes run hotter than cap (cap reduced ~10-15% to avoid over-melting toes). A) FCAW downhill on the root risks slag inclusions and is not used for code root passes; C) FCAW-S is a field-work choice, not for a controlled shop qualification, and mixing processes randomly is wrong; D) GMAW spray-transfer downhill has severe fusion problems; SMAW cap after wire-feed is not a standard combination.

**Red Seal mapping:** D-14.03 (Sets operating parameters), D-14.04 (Performs weld using FCAW, MCAW and GMAW equipment)

---

[^1]: [Miller Electric — Welding Guide for GMAW and FCAW](https://www.millerwelds.com/resources/article-library/gmaw-basics-travel-speed-and-voltage); position selection, transfer modes, groove weld parameters, weave patterns
[^2]: [Lincoln Electric — Procedure Handbook of Arc Welding](https://www.lincolnelectric.com/en/education-center/welding-education/procedure-handbook); groove weld anatomy, joint prep, multi-pass sequencing, whip and pause technique
[^3]: [AWS A5.18 — Carbon Steel Electrodes for GMAW](https://pubs.aws.org/p/1141/a518a518m2005-specification-for-carbon-steel-electrodes-and-rods-for-gas-shielded-arc-welding); ER70S-6 chemistry, application, gas compatibility
[^4]: [AWS A5.20 — Carbon Steel Electrodes for FCAW](https://pubs.aws.org/p/1147/a520a5-20m2015-specification-for-carbon-steel-electrodes-for-flux-cored-arc-welding); E71T-1 gas-shielded flux-cored, gas mix compatibility, all-position performance
[^5]: [CSA W59:18 — Welded Steel Construction](https://www.csagroup.org/store/product/CSA%20W59%3A18/); Clause 12 (positions 1G-4G qualification), Clause 4 (workmanship, interpass temperature), Clause 6 (defects and acceptance)
[^6]: [ESAB — Dual Shield FCAW & OK Autrod Solid Wire Data Sheets, MCAW guidance](https://esab.com/us/nam_en/products-solutions/filler-metals/); MCAW deposition, slag characteristics, clean joint requirements
