Repository: Jacalv01/redseal-ready

# RedSeal Ready

iOS app that helps Alberta welder apprentices pass their Period 1, 2, 3 exams and the national Red Seal (Interprovincial) exam.

## Structure

- `CURRICULUM_SPINE.md` — the master spec (source of truth for scope and content rules)
- `research/` — authoritative source PDFs (AIT, Red Seal, CWB, etc.) and extracted text
- `pipeline/` — content extraction and generation scripts
- `content/` — structured curriculum data (JSON) + written lessons (Markdown)
  - `ait-curriculum.json` — full Alberta AIT Welder curriculum (P1/P2/P3, 68 topics, 263 objectives)
  - `red-seal-rsos.json` — full Red Seal Occupational Standard (16 tasks, 60 sub-tasks, 585 criteria)

File: content/period2/section5/topic-c-gmaw-fcaw-mcaw-mild-steel-pipe.md
---
id: p2-s5-c
period: 2
section: 5
section_title: Gas Metal Arc Welding (GMAW), Flux-Cored Arc Welding (FCAW), Metal Cored Arc Welding (MCAW), and Submerged Arc Welding (SAW)
topic_letter: C
topic_title: GMAW, FCAW and MCAW on Mild Steel Pipe
hours: 12
weight_pct: 5
outcome: >
  Upon successful completion, learners will be able to perform pipe welding using
  wire-feed processes in 2G, 1GR (rolled), and 5G positions with common industrial
  combinations (GMAW downhill root, FCAW uphill fill/cap).
objectives:
  - Perform 2G weld on pipe using GMAW.
  - Perform 1GR weld on pipe using a GMAW root pass and FCAW or MCAW fill and cap.
  - Perform 2G weld on pipe using GMAW root pass and FCAW fill and cap.
  - Perform 5G weld on pipe using a downhill root pass, and an uphill fill and cap.
red_seal_mapping:
  - D-14.01 (Selects FCAW, MCAW and GMAW gas, equipment and consumables)
  - D-14.02 (Sets up FCAW, MCAW and GMAW equipment)
  - D-14.03 (Sets operating parameters for FCAW, MCAW and GMAW)
  - D-14.04 (Performs weld using FCAW, MCAW and GMAW equipment)
citations:
  - source: Lincoln Electric — Pipeline Welding & Procedure Handbook of Arc Welding
    ref: Pipe positions (1G-6G), downhill root technique, GMAW pipe procedures
    url: https://www.lincolnelectric.com/en/education-center/welding-education/procedure-handbook
  - source: Miller Electric — GMAW Pipe Welding Guide
    ref: GMAW-P for pipe root, transfer modes for pipe applications
    url: https://www.millerwelds.com/resources/article-library/pipe-welding-basics
  - source: AWS D1.1 — Structural Welding Code (Steel)
    ref: Clause 4 (welder qualification pipe positions), Clause 6 (workmanship for pipe)
    url: https://pubs.aws.org/p/1090/d11d11m2020-structural-welding-code-steel
  - source: CSA W59 — Welded Steel Construction (2018)
    ref: Clause 12 (pipe welder qualification, positions 1G-6G)
    url: https://www.csagroup.org/store/product/CSA%20W59%3A18/
  - source: API 1104 — Welding of Pipelines and Related Facilities
    ref: Pipeline downhill root pass technique, defect acceptance
    url: https://www.api.org/products-and-services/standards/important-standards-announcements/api-1104-standard
  - source: ESAB — Dual Shield II 71 Ultra Pipe Welding Guide
    ref: FCAW-G on pipe fill/cap, position-specific parameters
    url: https://esab.com/us/nam_en/products-solutions/filler-metals/mild-steel-wires/dual-shield-ii-71-ultra/
  - source: AIT Welder Curriculum Guide 012 (2026), Period 2 Section 5 Topic C
    ref: p. 30
    url: https://tradesecrets.alberta.ca/SOURCES/PDFS/CURRICULUM_GUIDES/012_OUTLINE.PDF
---

# GMAW, FCAW and MCAW on Mild Steel Pipe

Pipe welding pays. Structural welders on plate top out around $45/hr in Alberta. Pipe welders on rig-up, refinery turnaround, or pipeline work? $65-90/hr, often with per-diem. The reason: pipe welds are harder to make sound, harder to inspect, and welders who can pass X-ray on pipe are rare. This lesson is your ticket into that pay grade.

---

## Pipe positions — memorize these visually

| Position | Pipe orientation | Weld path | Difficulty |
|---|---|---|---|
| **1G / 1GR** | Horizontal (axis horizontal), **rotated during welding** | Welder holds gun at ~12 o'clock, pipe rotates past | Easiest |
| **2G** | Vertical (axis vertical), pipe fixed | Weld runs horizontally around pipe (like a belt) | Medium |
| **5G** | Horizontal (axis horizontal), **pipe fixed** | Welder walks around pipe, welds in every position from 12 to 6 o'clock | Hard |
| **6G** | 45° angle (axis at 45°), pipe fixed | Every position at every angle — the hardest common pipe test | Hardest |

**1GR "rolled" is the sweet spot for practice** — you rotate the pipe on rollers or by hand while welding at 12 o'clock. Once you have solid technique rolled, progress to fixed positions.

---

## Standard industrial procedures for mild steel pipe

Two common combinations in Alberta pipe work:[^1][^2]

### Procedure A: Pipeline / downhill root
Used for cross-country pipeline, refinery process piping where speed matters and X-ray is the acceptance criterion.

- **Root pass:** GMAW short-arc, downhill (12 to 6), 0.035" ER70S-6, 75/25 Ar/CO2, 120-150 A / 17-19 V
- **Hot pass:** FCAW-G, uphill (6 to 12), 0.045" E71T-1, 75/25 Ar/CO2, 180-200 A / 22-24 V
- **Fill/cap:** FCAW-G, uphill, same wire, 200-240 A / 24-27 V

**Why downhill root:** the small, controlled short-arc puddle plus gravity assist gives fast, consistent penetration. Traditional stick (SMAW) pipeliners used cellulose (E6010) downhill for exactly the same reason.

### Procedure B: Refinery / uphill throughout
Used for high-pressure, code-critical piping (ASME B31.1, B31.3).

- **Root pass:** GMAW-P (pulsed), uphill, 0.035" ER70S-6, 90/10 Ar/CO2, machine-programmed pulse parameters (varies by machine)
- **Hot / fill / cap:** FCAW-G uphill, 0.045" E71T-1, standard parameters

**GMAW-P root uphill** is slower than downhill short-arc but gives cleaner sidewall fusion. Preferred for pressure vessel–grade pipe in refineries.

---

## The 5G walk — the signature pipe welder skill

5G pipe (fixed horizontal) requires you to weld in **every possible position** as you walk around the pipe:[^1]

**On the top half (12 to 3 o'clock):** you're welding overhead-ish → reduce amperage, small puddle, faster travel
**Around 3 o'clock (3 side):** vertical up position, standard technique
**On the bottom half (3 to 6):** progressing into flat-ish position at 6 o'clock

Traditional 5G downhill:
- Start at 12 o'clock, weld to 6 o'clock on one side
- Move to the other side of the pipe, start at 12, weld to 6
- Repeat with each pass

Uphill 5G:
- Start at 6 o'clock, weld up to 12 on one side
- Other side, 6 to 12
- Slower but stronger welds

**A well-executed 5G root pass on pipe with wire-feed processes shows a smooth, uniform bead all the way around with no starts/stops visible.**

---

## Downhill root technique (GMAW short-arc)

The signature move of pipeline welders:[^1][^5]

- **Wire:** 0.035" ER70S-6 or ER70S-3 (cheaper, adequate for most)
- **Gas:** 75/25 Ar/CO2 (smoother) or 100% CO2 (deeper penetration but more spatter)
- **Amperage/Voltage:** 120-150 A / 17-19 V (true short-arc, sounds like frying bacon)
- **Travel direction:** DOWNHILL (12 to 6)
- **Gun angle:** 5-15° drag (backhand) — even downhill, you drag the arc behind
- **Speed:** fast — the small puddle plus gravity assist means you can outrun most puddle problems
- **Keyhole:** small keyhole through the root; you're feeding the wire into the leading edge as you descend

**Critical:** if the wire tries to burn back to the contact tip, your voltage is too low OR your CTWD is too short. Adjust before you ruin the joint.

---

## Uphill fill/cap technique (FCAW-G)

After root, switch guns to 0.045" FCAW-G and go UPHILL:[^6]

- **Wire:** 0.045" E71T-1
- **Gas:** 75/25 Ar/CO2
- **Amperage/Voltage:** 200-240 A fill / 200-220 A cap
- **Travel direction:** UPHILL (6 to 12)
- **Gun angle:** 5-15° drag angle
- **Weave:** slight side-to-side triangular weave, pause at toes
- **Speed:** slow, watch the puddle — E71T-1 slag freezes fast which lets you run all-position

---

## Joint prep for wire-feed on pipe

Standard prep for GMAW/FCAW pipe root:[^3][^4]

- **Bevel:** 30° per side = 60° included angle (some shops use 37.5° per side = 75° included for extra room)
- **Land / root face:** 1/16" to 3/32" (1.6-2.4 mm)
- **Root gap:** 1/8" (3.2 mm) for 0.035" GMAW root, tighter for smaller wire
- **Tack welds:** 3-4 tacks equally spaced (12, 3, 6, 9 o'clock on a 5G pipe), feathered/ground flush before starting

**Bevel prep is typically done with:**
- Beveling machine (dedicated pipe beveler — cleanest, fastest)
- Grinder (portable, done by hand — most common in field work)
- Oxyfuel cutting torch (rough cut, then grind smooth)

---

## Numbers you need to memorize

- **1GR = 1G rolled** — pipe axis horizontal, rotated during welding[^3]
- **2G pipe** — pipe axis VERTICAL, weld runs horizontally around pipe (like a belt)[^3]
- **5G pipe** — pipe axis HORIZONTAL, pipe FIXED, welder progresses around it[^3]
- **6G pipe** — pipe axis at 45°, pipe fixed, hardest common position[^3]
- **GMAW root pass wire (downhill pipeline):** 0.035" ER70S-6[^1]
- **FCAW pipe fill/cap:** 0.045" E71T-1[^6]
- **Shielding gas for pipe GMAW root:** 75/25 Ar/CO2 or 100% CO2[^2]
- **Shielding gas for FCAW-G pipe fill/cap:** 75/25 Ar/CO2 (E71T-1 preferred mix)[^6]
- **All wire-feed pipe polarity:** DCEP[^1][^6]
- **Standard bevel:** 30° per side = 60° included angle (or 37.5° per side = 75° for extra room)[^4]
- **Standard root gap:** 1/8" (3.2 mm) for 0.035" GMAW short-arc root[^1]
- **Standard land:** 1/16" to 3/32" (1.6-2.4 mm)[^1]
- **Downhill root progression:** 12 o'clock to 6 o'clock[^1]
- **Uphill fill/cap progression:** 6 o'clock to 12 o'clock[^6]
- **Tack welds on 5G pipe:** typically 3-4 equally spaced, feathered/ground flush before start[^4]
- **5G amperage adjustment at 12 (overhead-ish):** reduce 10-15% below flat setting[^1]

---

## What the textbook doesn't tell you

**Every pipe weld starts with fit-up.** Root openings that vary by 1/32" around the pipe cause welders to fail X-ray tests. A well-fit joint is 80% of a good weld. Take the extra time with clamps, wedges, and tack sequence to get a uniform 1/8" gap all the way around. Fit-up is a real skill.[^4]

**Tacks matter more than you think.** A poorly-placed tack becomes a discontinuity when you weld over it. Standard practice: 4 tacks at 12/3/6/9 on a 5G pipe, each tack ~1/2" long, feathered on both ends with a grinder BEFORE starting the root pass. The root pass ties into the feathered tack invisibly.[^4]

**Downhill root technique feels wrong at first.** Coming from plate welding where uphill is standard, letting gravity pull the puddle down feels like it should cause burn-through. It doesn't — the short-arc + small puddle actually gives you MORE control because gravity keeps the puddle small. Trust the process, practice on scrap first.[^1][^5]

**5G at 6 o'clock is where welders fail.** As you descend, you're now welding in the flat position but with the puddle wanting to sag. Slow down at the transition (~5 o'clock), reduce amperage slightly, and be careful not to let the puddle grow. Overheated 6 o'clock = drop-through and failed test.[^1]

**Watch your gas coverage in wind.** Field pipe welding often has wind. GMAW/FCAW-G shielding gas gets stripped in > 10 km/h wind. Options: wind wall/tarp, pop-up shelter, or switch to processes that don't need external gas (SMAW E6010/E7018, or FCAW-S with E71T-11). Miss this and you get porosity throughout the weld.[^6]

**Machine settings for pipe are different from plate.** Wire feed speed (WFS) for GMAW pipe root is typically 250-350 IPM (inches per minute) with 0.035" wire. For FCAW pipe fill: 300-450 IPM with 0.045" wire. Match your WFS to the amperage/voltage combination your machine's chart recommends.[^1][^2]

**Pipe travel around the joint should be SMOOTH.** Sudden speed changes or arc stops leave visible starts/stops. Practice walking around the pipe smoothly — footwork, body positioning, cable management. A pipe welder who can dance around a 5G joint without breaking stride runs beautiful welds.[^1]

**Radiographic testing (X-ray) shows every mistake.** The most common defects on wire-feed pipe are: incomplete penetration at the root, wagon-track porosity (usually contamination), incomplete fusion at bevel walls, and inclusions at start/stop points. Each has a specific fix — but the best fix is to run clean the first time.[^5]

---

## Diagram

*(SVG to be added: `assets/diagrams/p2-s5-c-pipe-positions.svg` — 4 pipe illustrations: 1GR rotating pipe, 2G vertical pipe with horizontal weld, 5G fixed horizontal pipe with weld progression arrows, 6G 45° pipe)*

*(SVG to be added: `assets/diagrams/p2-s5-c-5g-progression.svg` — clock face on pipe showing welder progression from 12 to 3 to 6 (downhill) or 6 to 3 to 12 (uphill), with typical amperage/technique adjustments at each clock position)*

*(SVG to be added: `assets/diagrams/p2-s5-c-pipe-joint-prep.svg` — cross-section of pipe joint prep: bevel angle labeled, land labeled, root gap labeled, with tack weld locations shown at 12/3/6/9 o'clock)*

---

## Key terms

- **1G / 1GR:** pipe horizontal, ROTATED (rolled) during welding — easiest pipe position
- **2G:** pipe vertical (axis vertical), weld horizontal around pipe
- **5G:** pipe horizontal, FIXED (welder walks around pipe)
- **6G:** pipe at 45°, fixed — hardest common position
- **Downhill:** weld progression from 12 o'clock to 6 o'clock (top to bottom)
- **Uphill:** weld progression from 6 o'clock to 12 o'clock (bottom to top)
- **1/2 stringer, 1/2 stringer pattern:** two-pass technique where one welder does one half, another does the other half
- **Walking the cup:** GTAW technique (not GMAW/FCAW) but often referenced in pipe welding culture
- **X-ray / RT (Radiographic Testing):** the standard acceptance test for critical pipe welds
- **Wagon-track porosity:** parallel lines of porosity on the sides of a weld (contamination indicator)

---

## Common exam trap

- **1GR = "1G rolled"** = horizontal pipe, ROTATED during welding. Not the same as 1G (fixed).
- **2G pipe** has pipe axis VERTICAL. Distractors may show pipe horizontal.
- **5G is FIXED** pipe (welder moves). 1G / 1GR is ROTATED pipe (pipe moves).
- **Downhill root pass on pipeline** is standard practice with GMAW short-arc. Distractors may say uphill is always required — that's for plate/refinery code work, not pipeline.
- **Bevel prep: 60° or 75° included** (30° or 37.5° per side). Not 45° included.
- **Tacks must be feathered before welding over them** to avoid discontinuity.
- **DCEP for all wire-feed pipe welding** with GMAW/FCAW-G/MCAW.
- **6G is the hardest common position** — every position at every angle. If you can pass 6G, you can weld any pipe joint.
- **Fit-up matters more than welding skill** — variable root gap = failed X-ray.

---

## Practice question preview

**Q:** A welder is preparing to run a 5G root pass on 6" schedule 40 mild steel pipe using GMAW with 0.035" ER70S-6. The joint is beveled to 60° included angle with a 1/16" land and 1/8" root gap. Four tack welds are in place at 12/3/6/9 o'clock positions. What should the welder do FIRST before striking the arc for the root pass?

A) Increase amperage 20% above normal 5G setting to burn through the tacks
B) Feather (grind smooth) both ends of each tack weld
C) Weld right over the tacks without modification
D) Remove all tacks and start from a fully open joint

**Correct: B**

**Explanation:** Tack welds must be feathered (ground smooth at both ends) before the root pass welds over them. Unmodified tacks become discontinuities where the root pass transitions from base metal to tack to base metal — creating an abrupt geometry change that causes lack of fusion, incomplete penetration, or wagon-track porosity at each tack location. A) Increasing amperage to burn through tacks causes over-penetration and root sag; C) Welding over unmodified tacks creates the exact defects that cause X-ray rejection; D) Removing tacks entirely leaves you without fit-up and the pipe will move as you weld.

**Red Seal mapping:** D-14.02 (Sets up FCAW, MCAW and GMAW equipment), D-14.04 (Performs weld using FCAW, MCAW and GMAW equipment)

---

[^1]: [Lincoln Electric — Pipeline Welding & Procedure Handbook of Arc Welding](https://www.lincolnelectric.com/en/education-center/welding-education/procedure-handbook); pipe positions 1G-6G, downhill GMAW root technique, 5G walk procedure
[^2]: [Miller Electric — GMAW Pipe Welding Guide](https://www.millerwelds.com/resources/article-library/pipe-welding-basics); GMAW-P for pipe root passes, transfer mode selection for pipe
[^3]: [AWS D1.1 — Structural Welding Code (Steel)](https://pubs.aws.org/p/1090/d11d11m2020-structural-welding-code-steel); Clause 4 (welder qualification for pipe positions 1G-6G), Clause 6 (pipe workmanship)
[^4]: [CSA W59:18 — Welded Steel Construction](https://www.csagroup.org/store/product/CSA%20W59%3A18/); Clause 12 (pipe welder qualification, joint prep, tacking requirements)
[^5]: [API 1104 — Welding of Pipelines and Related Facilities](https://www.api.org/products-and-services/standards/important-standards-announcements/api-1104-standard); pipeline downhill root technique, radiographic acceptance criteria for pipe welds
[^6]: [ESAB — Dual Shield II 71 Ultra Pipe Welding Guide](https://esab.com/us/nam_en/products-solutions/filler-metals/mild-steel-wires/dual-shield-ii-71-ultra/); FCAW-G on pipe fill and cap, position-specific parameters, wind exposure limits

File: content/period3/section4/topic-b-smaw-mild-steel-pipe.md
---
id: p3-s4-b
period: 3
section: 4
section_title: Shielded Metal Arc Welding (SMAW)
topic_letter: B
topic_title: SMAW on Mild Steel Pipe
hours: 32
weight_pct: 13
outcome: >
  Upon successful completion, learners will be able to perform SMAW groove welds on mild
  steel pipe in 2G through 5G positions using E6010 root and E7018 fill and cap, including
  5G downhill root passes.
objectives:
  - Demonstrate preparation, fit-up, and tack weld pipe.
  - Perform feathering on tack welds.
  - Perform groove weld on 150 mm (6 in.) schedule 80 pipe in the 2G-5G positions using an E4310 (E6010) root and E4918 (E7018) fill and cap.
  - Perform groove weld on pipe in the 5G position downhill.
red_seal_mapping:
  - D-13.01 (Selects SMAW equipment and consumables)
  - D-13.03 (Sets operating parameters for SMAW equipment)
  - D-13.04 (Performs weld using SMAW equipment)
  - B-8.02 (Fits components for welding)
citations:
  - source: AWS A5.1 — Carbon Steel Electrodes for SMAW
    ref: E6010 and E7018 classifications, mechanical properties, polarity, position capability
    url: https://pubs.aws.org/p/1085/a51-a51m-2012-specification-for-carbon-steel-electrodes-for-shielded-metal-arc-welding
  - source: CSA W59 — Welded Steel Construction (2018)
    ref: Pipe weld positions (1G, 2G, 5G, 6G), qualification matrix, acceptance criteria
    url: https://www.csagroup.org/store/product/CSA%20W59%3A18/
  - source: Lincoln Electric — Pipe Welding Reference Manual
    ref: 5G position technique, E6010 root pass procedure, feathering tack welds, hi-lo measurement
    url: https://www.lincolnelectric.com/en/education-center/welding-education
  - source: ASME Boiler and Pressure Vessel Code Section IX — Welding Qualifications
    ref: Pipe position qualification (5G, 6G), essential variables for pipe qualification
    url: https://www.asme.org/codes-standards/find-codes-standards/bpvc-ix-boiler-pressure-vessel-code-section-ix-welding-brazing
  - source: Miller Electric — SMAW Pipe Welding Guide
    ref: Root pass parameters, travel direction (uphill vs downhill), position zones on 5G pipe
    url: https://www.millerwelds.com/resources/article-library/pipe-welding-guide
---

# SMAW on Mild Steel Pipe — 2G, 5G, and Downhill Root

Pipe welding is where the Red Seal exam has the most questions and where the highest-paid journeypersons work. The 5G position — pipe fixed in horizontal position, welded without rotation — tests every skill simultaneously: flat, uphill vertical, overhead, and downhill, all in one joint. The welder who can produce X-ray quality 5G welds with E6010 root and E7018 fill/cap is ready for pipeline, pressure piping, and power generation work.

---

## Pipe Welding Vocabulary — The Essential Terms

Before touching a torch, you need to know the vocabulary. Pipe welding has its own language:[^3][^5]

| Term | Definition |
|---|---|
| **OD** | Outside diameter — the dimension measured from outside edge to outside edge |
| **ID** | Inside diameter — OD minus 2× wall thickness |
| **Wall thickness** | The pipe wall, determined by schedule |
| **Root face / land** | The flat portion of the bevel at the root — critical for root gap control |
| **Root gap / root opening** | The space between the two pipe ends at the root — must be set precisely |
| **Root pass** | The first weld pass, fusing both root faces and bridging the root gap |
| **Hi-lo** | Misalignment at the joint — one pipe wall is higher than the other at the joint face |
| **Hot pass** | The second pass over the root — burns out any suck-back or incomplete root |
| **Suck-back** | Concavity at the root bead on the inside of the pipe — caused by too much heat on the root |
| **Tack weld** | A short temporary weld holding the joint in alignment before the root pass |
| **Feathering** | Grinding the ends of the tack welds to a thin, tapered edge so the root pass can fuse through them |
| **Clock positions** | Position on the pipe joint described by clock face — 12 o'clock = top, 6 o'clock = bottom, 3 o'clock = right, 9 o'clock = left |

---

## Pipe Specifications — 150 mm (6") Schedule 80

For the Period 3 qualification test, the standard pipe is 150 mm (6-inch) nominal pipe size, Schedule 80:[^2]

| Parameter | Value |
|---|---|
| **NPS** | 6" (150 mm nominal) |
| **OD** | 168.28 mm (6.625") |
| **Wall thickness (Sch 80)** | 10.97 mm (0.432") |
| **ID** | 168.28 − (2 × 10.97) = 146.34 mm |
| **Weight** | ~43.77 kg/m |
| **Material** | A53 Gr. B or A106 Gr. B (as specified in WPS) |

---

## Pipe Positions — The Five Standard Positions

| Position | Pipe orientation | Pipe rotation | Welding zones |
|---|---|---|---|
| **1G** | Horizontal axis (pipe lying flat) | Pipe ROTATES — welder stays flat | All welding in flat zone (top of pipe) |
| **2G** | Vertical axis (pipe standing vertical) | Fixed — no rotation | Welder walks around pipe welding horizontally |
| **5G** | Horizontal axis (pipe lying flat) | Fixed — no rotation | Welder welds in all positions: overhead at 6 o'clock, uphill on sides, flat at top |
| **6G** | Inclined at 45° to horizontal | Fixed | All positions simultaneously — the hardest pipe test |

**For this section: 2G and 5G. GTAW 6G is covered in Section 5.**

---

## Joint Preparation and Fit-Up

### Pipe bevel preparation

Standard pipe groove for SMAW qualification:[^3]

- **Bevel angle:** 30° to 37.5° per side (included angle: 60° to 75°)
- **Root face (land):** 1/16" to 3/32" (1.6 to 2.4 mm) — factory bevels on pipe typically have 1/16" land
- **Root gap:** 3/32" to 1/8" (2.4 to 3.2 mm) — set to match the E6010 electrode diameter (3/32" is most common for 6G/5G qualification)

### Aligning and tacking

1. **Set root gap:** use a root gap gauge, a 3/32" rod end, or the electrode itself to set the gap. Consistent gap around the full circumference is critical.

2. **Check hi-lo:** with the gap set, check the pipe wall alignment. Maximum hi-lo typically 1.6 mm (1/16") per applicable code.[^2]

3. **Tack weld locations:** for 6" pipe, tack at 4 clock positions — 12 o'clock, 3 o'clock, 6 o'clock, and 9 o'clock (or at equal quarters). Tack welds with E6010 at same polarity/amperage as root pass.

4. **Tack weld length:** 25–40 mm (1" to 1-1/2") long tacks. Long enough to hold alignment; short enough to fuse through during the root pass.

### Feathering the tack welds

**Feathering is mandatory before root pass welding.** The ends of each tack weld must be ground (with an angle grinder and grinding disc or a die grinder with carbide burr) to a thin, tapered ("feathered") edge:[^3]

- **Why feather:** the root pass must fuse through the tack weld starts and stops. A tack with a blunt end creates a cold lap or lack of fusion at the transition.
- **How:** grind the start and stop ends of each tack to a gradual, thin, flame-like taper — like a feather tip
- **Result:** when the root pass arc approaches the tack weld, it can melt through the thin tapered end gradually, without the abrupt step of a blunt tack end

---

## Root Pass Technique — E6010

The E6010 root pass on pipe is the most technique-critical weld in the trade. Everything that follows depends on it.[^3][^5]

### Parameters

| Variable | Value |
|---|---|
| **Electrode** | E6010, 3/32" (2.4 mm) |
| **Amperage** | 65–85 A (set at lower end for overhead portions) |
| **Polarity** | DCEP |
| **Arc length** | Very short — barely one electrode diameter |

### 5G Position — Working Around the Clock

The 5G is a fixed horizontal pipe. The welder must weld uphill on the sides and overhead at the bottom. The standard technique is to divide the pipe into two halves and weld each half separately:[^3]

**Half-pipe welding technique (two-half method):**

**First half — from 6 o'clock uphill to 12 o'clock (right side):**
1. Start at 6 o'clock (overhead) — strike arc, establish keyhole
2. Travel uphill (counterclockwise when viewed from the leading end) to 12 o'clock
3. Stop at 12 o'clock — taper the weld out slowly before stopping

**Second half — from 6 o'clock uphill to 12 o'clock (left side):**
1. Resume at 6 o'clock (clean and grind the start of the first half slightly)
2. Travel uphill (clockwise) to 12 o'clock
3. Tie in to the first half at 12 o'clock — "tie-in" at the top

**Why this approach:** welding uphill in both directions provides better penetration control and avoids the difficulty of welding downhill on a round pipe with an open root.

### Starting at 6 o'clock (overhead)

The overhead start at the bottom of the 5G pipe is the hardest moment in the root pass:[^5]

- Body position: squat or sit under the pipe — find a stable position you can hold for 30–60 seconds
- Strike the arc slightly before 6 o'clock — start on the tack weld at 6 o'clock, then move back to the 6 o'clock start position
- Short arc, low amperage — the puddle must be small enough for surface tension to hold it
- Establish the keyhole before moving — wait until you can see through to the other side

### Keyhole technique for open root

The keyhole is the small opening at the leading edge of the root pass weld pool:[^3]

- **Correct keyhole size:** approximately 1–1.5× the root gap width
- **Too small keyhole:** incomplete penetration — the root isn't fusing through
- **Too large keyhole:** burn-through — the root is a hole, not a weld
- **Watch the keyhole constantly:** travel speed controls keyhole size. Slower = larger keyhole. Faster = smaller keyhole.
- **Listen to the arc:** a consistent, steady arc sound = correct arc length. Crackling, sputtering = arc too long (reduce by moving torch in).

### Welding over tack welds

When you approach a tack weld during the root pass:[^3]
1. Slow down slightly before the tack — let the puddle fill up to the feathered edge
2. Maintain the keyhole through the tack
3. Speed up slightly over the thick part of the tack — the tack absorbs heat quickly
4. Slow back down as you exit the tack on the other side
5. Re-establish the keyhole after the tack before resuming normal speed

---

## 5G Downhill Root Pass

5G downhill (starting at 12 o'clock and welding down to 6 o'clock) is specifically required by the AIT curriculum. Downhill pipe root is the standard technique for **cross-country pipeline welding** (API 1104).[^3]

### When downhill is used

- **Cross-country pipeline:** cellulosic electrodes (E6010/E6011) downhill — faster, practical for long-seam pipeline welds in the field
- **Structural piping (ASME B31.3 shop/field):** uphill is required or preferred — downhill is generally not allowed on code pressure piping

### Downhill root technique

| Variable | Downhill root (5G) |
|---|---|
| **Electrode** | E6010, 3/32" (2.4 mm) |
| **Amperage** | 70–90 A (slightly higher than uphill — faster travel requires more heat) |
| **Travel direction** | Starting at 12 o'clock, moving toward 6 o'clock |
| **Torch angle** | 5–15° in the direction of travel (pushing the puddle downward slightly) |

**Key difference from uphill:** in downhill root welding, the puddle tries to run ahead of the arc (gravity pulls liquid downward). The technique requires faster travel to keep ahead of the running puddle, and the arc must stay at the leading edge of the puddle — not in the puddle itself.

**Downhill defect risk:** downhill root passes are susceptible to:
- **Slag running ahead of the arc** (particularly bad for fill passes with slow-freeze slags)
- **Cold lap** if travel is too slow (puddle piles up over the root gap without fusing through)
- **Lack of fusion at toes** because the fast travel may not let the arc dwell long enough at the sidewall

**Downhill fill and cap passes with E7018:** typically NOT done — E7018 produces a slow-freezing slag that runs easily downhill, trapping slag in the weld. Downhill fill/cap is only used with specific electrodes (cellulosic or fast-freeze types). Verify against the WPS.

---

## Hot Pass — After the Root

The hot pass is the second pass, run at higher amperage than the root, specifically to:[^3]

- Burn out any suck-back (concavity) or cold spots in the root bead
- Establish a good base for fill passes
- Remove any slag trapped in the root bead surface

**Hot pass parameters:**
- **Electrode:** E6010, 1/8" (3.2 mm)
- **Amperage:** 90–110 A — higher than root pass to generate heat quickly
- **Speed:** faster than root pass — just enough heat to fuse, not enough to burn through

---

## Fill and Cap — E7018

### Fill passes (5G — multiple position zones)

The fill passes in 5G require adjusting technique continuously as the welder moves through different positions around the pipe:[^4]

| Clock position | Technique |
|---|---|
| **6 o'clock (overhead)** | Very tight stringer, lowest amperage — same as overhead plate |
| **3-4 o'clock or 8-9 o'clock (rising side, transitioning to vertical)** | Slight weave begins, amperage increases |
| **3 or 9 o'clock (true vertical)** | Uphill technique — weave with pause at toes, moderate amperage |
| **12 o'clock (flat top)** | Largest weave or stringer, highest amperage — similar to flat plate |

### Typical E7018 parameters (5G fill)

- **Electrode:** 1/8" (3.2 mm)
- **Overhead zone amperage:** 90–110 A
- **Flat zone amperage:** 120–145 A
- **Between passes:** chip and wire brush every pass — slag must be completely clean before the next bead

### Cap pass

- Slightly reduced amperage from fill — caps are susceptible to undercut if too hot
- Stringer or weave depending on joint width
- Extend 1/16" onto base metal at each toe
- Final check with a mirror and flashlight at the overhead zone — undercut at 6 o'clock is common and easy to miss

---

## Numbers you need to memorize

- **6" Sch 80 pipe OD:** 168.28 mm[^2]
- **6" Sch 80 wall thickness:** 10.97 mm[^2]
- **Maximum hi-lo (misalignment):** 1.6 mm (1/16") typical for code pipe[^2]
- **Root face (land):** 1/16" to 3/32" (1.6–2.4 mm)[^3]
- **Root gap:** 3/32" to 1/8" (2.4–3.2 mm) for E6010 3/32"[^3]
- **E6010 root amperage (3/32"):** 65–85 A[^1]
- **Hot pass electrode:** E6010 1/8" at 90–110 A[^3]
- **E7018 fill overhead amperage:** 90–110 A[^4]
- **E7018 fill flat amperage:** 120–145 A[^4]
- **Tack weld locations (6" pipe):** 4 positions, equally spaced[^3]
- **Tack weld length:** 25–40 mm[^3]
- **6G pipe qualification:** covers all pipe AND plate positions[^4]

---

## What the textbook doesn't tell you

**The start and stop at 12 o'clock is where the test is won or lost.** Both halves of the 5G root join at the top. A poor tie-in — where the two root passes meet — produces a crown bump, a cold area, or a trapped inclusion. Practice the tie-in as a separate skill. The technique: approach the existing tie-in end, overlap by 10–15 mm, and taper your stop to match the shape of the existing weld. Then restart the second half going the other direction, tying into that same point.[^3]

**The overhead zone in 5G is physically exhausting on a full-size pipe.** Unlike the overhead plate test (a few hundred millimetres), the overhead zone on a 6" pipe is approximately 180° of circumference = about 260 mm of overhead welding per half. Positioning, torch control, and physical endurance must all be high simultaneously. Practice the full sequence, not just the overhead section in isolation.[^5]

**Downhill root with E6010 sounds different from uphill.** The forceful, driving downhill arc has a slightly faster, more aggressive sound than the uphill arc. The keyhole in downhill is harder to see because the puddle flows toward you rather than away. Some welders find it helpful to look for the keyhole "flash" rather than the keyhole shape when welding downhill at the 12 o'clock position.[^3]

**Amperage changes around the clock are real and needed.** Some welders set one amperage for the whole pipe. This produces acceptable results on some passes but will cause undercut or drips at the overhead zone and excessive buildup at the flat zone. Carry a remote amperage control or learn where your machine's amperage is and set it before each zone.[^5]

---

## Diagram

*(SVG to be added: `assets/diagrams/p3-s4-b-5g-clock-positions.svg` — front view of a fixed horizontal pipe showing: clock positions (12, 3, 6, 9 o'clock), two-half welding path (right half: 6 o'clock to 12 o'clock counterclockwise; left half: 6 o'clock to 12 o'clock clockwise), welding direction arrows)*

*(SVG to be added: `assets/diagrams/p3-s4-b-root-keyhole.svg` — cross-section of pipe root gap showing: root faces, root gap, arc position, keyhole (the through-opening at the leading edge of the puddle), correct vs. too-large vs. too-small keyhole comparison)*

*(SVG to be added: `assets/diagrams/p3-s4-b-feathered-tack.svg` — plan view of a tack weld before and after feathering: before (blunt ends), after (tapered feathered ends) — with grinding direction arrows)*

---

## Key terms

- **5G:** fixed horizontal pipe, no rotation — the welder moves through flat, vertical, and overhead positions
- **2G:** fixed vertical pipe, no rotation — welder welds horizontally around the circumference
- **Root pass:** the first weld pass, fusing both root faces and bridging the root gap
- **Hot pass:** the second pass over the root at higher heat — eliminates suck-back and cold spots
- **Suck-back:** concavity of the root bead inside the pipe — caused by excessive heat or too slow travel
- **Keyhole:** the small through-opening at the leading edge of the root pass puddle — the indicator of proper penetration
- **Hi-lo (misalignment):** the difference in pipe wall height at the joint face — maximum 1.6 mm for code pipe
- **Feathering:** grinding tack weld ends to a thin taper so the root pass can fuse through smoothly
- **Tie-in:** the point where the two halves of a root pass meet at 12 o'clock — requires precise technique
- **Downhill:** welding direction from the top of the pipe (12 o'clock) to the bottom (6 o'clock) — used in pipeline work
- **Clock positions:** the description of location on the pipe joint by analogy to a clock face

---

## Common exam trap

- **5G = fixed horizontal pipe; 6G = inclined pipe.** The numbers are frequently confused. 5G does NOT rotate. 1G does rotate.
- **E6010 root pass at 6 o'clock (overhead in 5G) requires LOWER amperage** than the flat zone at 12 o'clock. The exam may ask for the correct adjustment direction — always reduce for overhead.
- **Feathering is ALWAYS required on tack welds before root pass.** It is not optional. Missing feathering creates lack of fusion at the tack-to-root-pass transition.
- **Downhill root pass is used in PIPELINE welding (API 1104)** — NOT in standard ASME B31.3 pressure piping. The code context matters.
- **Hi-lo maximum is 1.6 mm (1/16")** — not 3 mm, not 1/8". This is a frequent code-specific number on the exam.
- **The 6G pipe qualification (see Section 5) covers all pipe AND plate positions.** The 5G qualification covers: 1G, 2G, 5G pipe — NOT 6G, and not all plate positions.

---

## Practice question preview

**Q:** A welder is welding the root pass in the 5G position on 6" schedule 80 pipe using E6010, 3/32" diameter. When approaching a tack weld at the 3 o'clock position, which action best describes the correct technique?

A) Stop and grind out the tack weld completely before continuing  
B) Speed up to pass through the tack quickly, then return to normal speed  
C) Slow down slightly before the feathered tack, maintain the keyhole through the tack, then speed up slightly over the thickest part before resuming normal speed  
D) Increase amperage by 20 A to ensure the root pass fuses through the thicker tack weld material

**Correct: C**

**Explanation:** Feathered tack welds should not be ground out — they are part of the root pass system and fusing through them correctly is a required skill. The correct technique at a feathered tack: approach slowly (the thin feathered end requires less heat), maintain the keyhole to ensure through-fusion, and speed up slightly over the thicker central portion of the tack (which absorbs heat faster), then return to normal speed once past the other feathered end. Option B (speed up) risks cold lapping at the entry to the tack. Option D (increase amperage) risks burn-through through the tack. Option A (grind out) is incorrect — the tack is placed to maintain alignment and remains in the joint.

**Red Seal mapping:** D-13.04 (Performs weld using SMAW equipment)

---

[^1]: [AWS A5.1 — Carbon Steel Electrodes for SMAW](https://pubs.aws.org/p/1085/a51-a51m-2012-specification-for-carbon-steel-electrodes-for-shielded-metal-arc-welding); E6010 (3/32" at 65–85A, DCEP), E7018 (1/8" at 100–150A), position capabilities
[^2]: [ASME/ANSI B36.10M — Welded and Seamless Wrought Steel Pipe (via CSA W59)](https://www.csagroup.org/store/product/CSA%20W59%3A18/); 6" Sch 80: OD 168.28mm, wall 10.97mm, hi-lo limits per code, pipe position qualification (5G, 6G)
[^3]: [Lincoln Electric — Pipe Welding Reference Manual](https://www.lincolnelectric.com/en/education-center/welding-education); 5G two-half method, keyhole technique, feathering tack welds, tie-in at 12 o'clock, hot pass parameters, downhill technique
[^4]: [ASME BPVC Section IX](https://www.asme.org/codes-standards/find-codes-standards/bpvc-ix-boiler-pressure-vessel-code-section-ix-welding-brazing); pipe position qualification (5G covers 1G/2G/5G pipe; 6G covers all pipe and plate), essential variables for pipe welding
[^5]: [Miller Electric — SMAW Pipe Welding Guide](https://www.millerwelds.com/resources/article-library/pipe-welding-guide); 5G overhead zone technique, amperage adjustment by clock position, downhill vs uphill root pass differences, physical positioning at overhead zone
